Repository: tomwu1233/LFP-Gr_3Ah_modeling

# LFP-Gr_3Ah_modeling
Symbolic Regression Method for modeling LFP|Gr 3Ah battery

File: data_0/['25°C_50%SOC_100%DOD_1C_1C_CC']_with_t.csv
Legend,X,Y,Temperature,SOC,DoD,C_chg,C_dis,method,t,Q_loss_calendar,y_pure_cycle
['Testpoint Cyclization_25°C_50%SOC_100%DOD_1C_1C_CC'],0.0,1.0,25,0.5,1.0,1.0,1.0,CC',0.0,0.0,1.0
['Testpoint Cyclization_25°C_50%SOC_100%DOD_1C_1C_CC'],0.0,0.9999999999999996,25,0.5,1.0,1.0,1.0,CC',0.0,0.0,0.9999999999999996
['Testpoint Cyclization_25°C_50%SOC_100%DOD_1C_1C_CC'],315.20315434003624,0.9769542291619278,25,0.5,1.0,1.0,1.0,CC',2269462.711248261,0.011405338013943807,0.9883595671758716
['Testpoint Cyclization_25°C_50%SOC_100%DOD_1C_1C_CC'],632.8985349173652,0.9656751734745196,25,0.5,1.0,1.0,1.0,CC',4556869.45140503,0.01616143531940154,0.9818366087939211
['Testpoint Cyclization_25°C_50%SOC_100%DOD_1C_1C_CC'],949.577438939344,0.9566948710635872,25,0.5,1.0,1.0,1.0,CC',6836957.560363278,0.019796028805936908,0.9764908998695241
['Testpoint Cyclization_25°C_50%SOC_100%DOD_1C_1C_CC'],1268.1278426264032,0.9486715219659602,25,0.5,1.0,1.0,1.0,CC',9130520.466910105,0.022876754005389684,0.9715482759713499
['Testpoint Cyclization_25°C_50%SOC_100%DOD_1C_1C_CC'],1579.7949455835865,0.9379279104889252,25,0.5,1.0,1.0,1.0,CC',11374523.608201824,0.02553367012145386,0.9634615806103791
['Testpoint Cyclization_25°C_50%SOC_100%DOD_1C_1C_CC'],1862.287919884437,0.9294164014252154,25,0.5,1.0,1.0,1.0,CC',13408473.02316795,0.027722749219357294,0.9571391506445727
['Testpoint Cyclization_25°C_50%SOC_100%DOD_1C_1C_CC'],2084.216915273355,0.9224987090943276,25,0.5,1.0,1.0,1.0,CC',15006361.789968157,0.029328127888199284,0.9518268369825269
['Testpoint Cyclization_25°C_50%SOC_100%DOD_1C_1C_CC'],2408.882727374216,0.9136149283024214,25,0.5,1.0,1.0,1.0,CC',17343955.637094356,0.0315297634187919,0.9451446917212133
['Testpoint Cyclization_25°C_50%SOC_100%DOD_1C_1C_CC'],2992.569900453568,0.8972316906437703,25,0.5,1.0,1.0,1.0,CC',21546503.283265695,0.03514269270777022,0.9323743833515405
['Testpoint Cyclization_25°C_50%SOC_100%DOD_1C_1C_CC'],3599.8183571838117,0.8805171626912766,25,0.5,1.0,1.0,1.0,CC',25918692.171723448,0.038543679990140856,0.9190608426814174
['Testpoint Cyclization_25°C_50%SOC_100%DOD_1C_1C_CC'],4066.568285724505,0.866075209676434,25,0.5,1.0,1.0,1.0,CC',29279291.65721644,0.04096631668683197,0.907041526363266
['Testpoint Cyclization_25°C_50%SOC_100%DOD_1C_1C_CC'],4447.109023336823,0.8521612556913497,25,0.5,1.0,1.0,1.0,CC',32019184.96802513,0.04284022780521943,0.8950014834965692
['Testpoint Cyclization_25°C_50%SOC_100%DOD_1C_1C_CC'],4965.893720165512,0.8373451397978037,25,0.5,1.0,1.0,1.0,CC',35754434.785191685,0.04527011456441861,0.8826152543622223

File: data_0/['40°C_25%SOC_20%DOD_1C_1C_CC']_with_t.csv
Legend,X,Y,Temperature,SOC,DoD,C_chg,C_dis,method,t,Q_loss_calendar,y_pure_cycle
['Testpoint Cyclization_40°C_25%SOC_20%DOD_1C_1C_CC'],0.0,1.0,40,0.25,0.2,1.0,1.0,CC',0.0,0.0,1.0
['Testpoint Cyclization_40°C_25%SOC_20%DOD_1C_1C_CC'],79.63639763321939,0.9962817266170086,40,0.25,0.2,1.0,1.0,CC',573382.0629591796,0.0073899500483795375,1.0036716766653881
['Testpoint Cyclization_40°C_25%SOC_20%DOD_1C_1C_CC'],137.43377205334284,0.9939240835509168,40,0.25,0.2,1.0,1.0,CC',989523.1587840684,0.009708059576618877,1.0036321431275357
['Testpoint Cyclization_40°C_25%SOC_20%DOD_1C_1C_CC'],203.1662973910685,0.9936514127111844,40,0.25,0.2,1.0,1.0,CC',1462797.3412156932,0.011803519791294242,1.0054549325024786
['Testpoint Cyclization_40°C_25%SOC_20%DOD_1C_1C_CC'],352.4540446902532,0.9801476473908308,40,0.25,0.2,1.0,1.0,CC',2537669.121769823,0.015546654567175846,0.9956943019580067
['Testpoint Cyclization_40°C_25%SOC_20%DOD_1C_1C_CC'],502.6226571273668,0.9642689780446738,40,0.25,0.2,1.0,1.0,CC',3618883.131317041,0.018565503441392885,0.9828344814860667
['Testpoint Cyclization_40°C_25%SOC_20%DOD_1C_1C_CC'],640.5406059540616,0.955622731351504,40,0.25,0.2,1.0,1.0,CC',4611892.362869243,0.02095844381785477,0.9765811751693587
['Testpoint Cyclization_40°C_25%SOC_20%DOD_1C_1C_CC'],969.8985842509678,0.9437406550726948,40,0.25,0.2,1.0,1.0,CC',6983269.806606968,0.02578985274023374,0.9695305078129285
['Testpoint Cyclization_40°C_25%SOC_20%DOD_1C_1C_CC'],1286.632100639389,0.9375589595576288,40,0.25,0.2,1.0,1.0,CC',9263751.1246036,0.029703860109657226,0.967262819667286
['Testpoint Cyclization_40°C_25%SOC_20%DOD_1C_1C_CC'],1640.0507355119753,0.9319568232518748,40,0.25,0.2,1.0,1.0,CC',11808365.29568622,0.03353623786094866,0.9654930611128234
['Testpoint Cyclization_40°C_25%SOC_20%DOD_1C_1C_CC'],1932.7297927918555,0.9266504179529274,40,0.25,0.2,1.0,1.0,CC',13915654.508101359,0.036405857956237235,0.9630562759091645
['Testpoint Cyclization_40°C_25%SOC_20%DOD_1C_1C_CC'],2237.53525103367,0.9213792775879948,40,0.25,0.2,1.0,1.0,CC',16110253.807442425,0.0391715397138554,0.9605508173018502
['Testpoint Cyclization_40°C_25%SOC_20%DOD_1C_1C_CC'],2555.037831336879,0.9175515030552208,40,0.25,0.2,1.0,1.0,CC',18396272.38562553,0.04185856802334022,0.959410071078561
['Testpoint Cyclization_40°C_25%SOC_20%DOD_1C_1C_CC'],2871.95312612165,0.9133818996031504,40,0.25,0.2,1.0,1.0,CC',20678062.508075878,0.04437867927455166,0.957760578877702
['Testpoint Cyclization_40°C_25%SOC_20%DOD_1C_1C_CC'],3189.124780430413,0.9095832121325396,40,0.25,0.2,1.0,1.0,CC',22961698.419098973,0.04676505567350452,0.9563482678060441
['Testpoint Cyclization_40°C_25%SOC_20%DOD_1C_1C_CC'],3508.0205389277367,0.9056275215679248,40,0.25,0.2,1.0,1.0,CC',25257747.880279705,0.04904748729328249,0.9546750088612073
['Testpoint Cyclization_40°C_25%SOC_20%DOD_1C_1C_CC'],3826.028172397516,0.9016790680254916,40,0.25,0.2,1.0,1.0,CC',27547402.841262117,0.05122238326997745,0.952901451295469
['Testpoint Cyclization_40°C_25%SOC_20%DOD_1C_1C_CC'],4144.070219234018,0.8965524834612678,40,0.25,0.2,1.0,1.0,CC',29837305.57848493,0.05330884246724767,0.9498613259285155
['Testpoint Cyclization_40°C_25%SOC_20%DOD_1C_1C_CC'],4509.502679037941,0.8926845424421693,40,0.25,0.2,1.0,1.0,CC',32468419.289073177,0.05560963240307651,0.9482941748452458
['Testpoint Cyclization_40°C_25%SOC_20%DOD_1C_1C_CC'],4826.282970368511,0.8878085708943332,40,0.25,0.2,1.0,1.0,CC',34749237.38665328,0.05752969749082094,0.9453382683851541
['Testpoint Cyclization_40°C_25%SOC_20%DOD_1C_1C_CC'],5144.263530120485,0.8829557554951638,40,0.25,0.2,1.0,1.0,CC',37038697.416867495,0.059394646774069394,0.9423504022692332
['Testpoint Cyclization_40°C_25%SOC_20%DOD_1C_1C_CC'],5462.426019859528,0.8776326995552153,40,0.25,0.2,1.0,1.0,CC',39329467.34298861,0.061203813586573404,0.9388365131417887
['Testpoint Cyclization_40°C_25%SOC_20%DOD_1C_1C_CC'],5780.167279928752,0.8725952547715362,40,0.25,0.2,1.0,1.0,CC',41617204.41548702,0.06295872193512285,0.9355539767066591
['Testpoint Cyclization_40°C_25%SOC_20%DOD_1C_1C_CC'],6097.562903441071,0.8684896213123467,40,0.25,0.2,1.0,1.0,CC',43902452.904775724,0.06466419035720103,0.9331538116695478
['Testpoint Cyclization_40°C_25%SOC_20%DOD_1C_1C_CC'],6413.695522368363,0.8645188655022354,40,0.25,0.2,1.0,1.0,CC',46178607.76105222,0.06631929014149843,0.9308381556437338
['Testpoint Cyclization_40°C_25%SOC_20%DOD_1C_1C_CC'],6731.9487900804215,0.8602862265815449,40,0.25,0.2,1.0,1.0,CC',48470031.28857905,0.06794478073252617,0.928231007314071
['Testpoint Cyclization_40°C_25%SOC_20%DOD_1C_1C_CC'],7050.226633528234,0.8569534210775686,40,0.25,0.2,1.0,1.0,CC',50761631.76140329,0.06953240299124797,0.9264858240688165
['Testpoint Cyclization_40°C_25%SOC_20%DOD_1C_1C_CC'],7338.310103217327,0.8542127810196369,40,0.25,0.2,1.0,1.0,CC',52835832.74316476,0.07093878237394394,0.9251515633935808
['Testpoint Cyclization_40°C_25%SOC_20%DOD_1C_1C_CC'],7564.439698986715,0.8528655694018159,40,0.25,0.2,1.0,1.0,CC',54463965.83270435,0.07202347678680089,0.9248890461886168
['Testpoint Cyclization_40°C_25%SOC_20%DOD_1C_1C_CC'],7895.318559933246,0.8486673536467452,40,0.25,0.2,1.0,1.0,CC',56846293.63151938,0.07358182047381029,0.9222491741205554
['Testpoint Cyclization_40°C_25%SOC_20%DOD_1C_1C_CC'],8490.358721483963,0.8405981154792189,40,0.25,0.2,1.0,1.0,CC',61130582.79468454,0.07630424850979196,0.9169023639890109
['Testpoint Cyclization_40°C_25%SOC_20%DOD_1C_1C_CC'],9108.818545162769,0.8368792674766271,40,0.25,0.2,1.0,1.0,CC',65583493.52517194,0.07903450269856979,0.9159137701751969
['Testpoint Cyclization_40°C_25%SOC_20%DOD_1C_1C_CC'],9583.94442251972,0.8318910834973313,40,0.25,0.2,1.0,1.0,CC',69004399.842142,0.08106956503963213,0.9129606485369635
['Testpoint Cyclization_40°C_25%SOC_20%DOD_1C_1C_CC'],10070.271666935969,0.8274758004848358,40,0.25,0.2,1.0,1.0,CC',72505956.00193898,0.08310100824194283,0.9105768087267787
['Testpoint Cyclization_40°C_25%SOC_20%DOD_1C_1C_CC'],10608.972964224316,0.8222051224646432,40,0.25,0.2,1.0,1.0,CC',76384605.3424151,0.08529476381586466,0.9074998862805078

File: data_0/['40°C_50%SOC_5%DOD_1C_1C_CC']_with_t.csv
Legend,X,Y,Temperature,SOC,DoD,C_chg,C_dis,method,t,Q_loss_calendar,y_pure_cycle
['Testpoint Cyclization_40°C_50%SOC_5%DOD_1C_1C_CC'],0.0,1.0,40,0.5,0.05,1.0,1.0,CC',0.0,0.0,1.0
['Testpoint Cyclization_40°C_50%SOC_5%DOD_1C_1C_CC'],79.51551329941438,0.9855224021748192,40,0.5,0.05,1.0,1.0,CC',572511.6957557836,0.00797562010819775,0.993498022283017
['Testpoint Cyclization_40°C_50%SOC_5%DOD_1C_1C_CC'],137.1775318320439,0.9762933712422516,40,0.5,0.05,1.0,1.0,CC',987678.2291907163,0.010475626811150142,0.9867689980534017
['Testpoint Cyclization_40°C_50%SOC_5%DOD_1C_1C_CC'],202.67940061496043,0.9656239953686652,40,0.5,0.05,1.0,1.0,CC',1459291.6844277151,0.012733369211303499,0.9783573645799687
['Testpoint Cyclization_40°C_50%SOC_5%DOD_1C_1C_CC'],351.73947307132136,0.9391559150813552,40,0.5,0.05,1.0,1.0,CC',2532524.2061135136,0.016774480556637293,0.9559303956379925
['Testpoint Cyclization_40°C_50%SOC_5%DOD_1C_1C_CC'],501.7662067478005,0.9148054809145432,40,0.5,0.05,1.0,1.0,CC',3612716.6885841633,0.020034994643451928,0.9348404755579951
['Testpoint Cyclization_40°C_50%SOC_5%DOD_1C_1C_CC'],639.5495064539604,0.896838660427775,40,0.5,0.05,1.0,1.0,CC',4604756.446468514,0.02261911508693385,0.9194577755147089
['Testpoint Cyclization_40°C_50%SOC_5%DOD_1C_1C_CC'],968.7804471066652,0.8683706200912154,40,0.5,0.05,1.0,1.0,CC',6975219.219167989,0.027838844724813443,0.8962094648160288
['Testpoint Cyclization_40°C_50%SOC_5%DOD_1C_1C_CC'],1285.396142714298,0.8590661258766691,40,0.5,0.05,1.0,1.0,CC',9254852.227542946,0.0320669033185649,0.891133029195234
['Testpoint Cyclization_40°C_50%SOC_5%DOD_1C_1C_CC'],1638.6993614384587,0.8550225124330719,40,0.5,0.05,1.0,1.0,CC',11798635.402356902,0.03620663538154027,0.8912291478146122
['Testpoint Cyclization_40°C_50%SOC_5%DOD_1C_1C_CC'],1931.2617948062932,0.8528605580448604,40,0.5,0.05,1.0,1.0,CC',13905084.92260531,0.0393060227163812,0.8921665807612416
['Testpoint Cyclization_40°C_50%SOC_5%DOD_1C_1C_CC'],2235.9507976310924,0.8523893090273673,40,0.5,0.05,1.0,1.0,CC',16098845.742943864,0.042293112495400464,0.8946824215227678
['Testpoint Cyclization_40°C_50%SOC_5%DOD_1C_1C_CC'],2553.3348618537166,0.8524316208483986,40,0.5,0.05,1.0,1.0,CC',18384011.00534676,0.04519521052018043,0.897626831368579
['Testpoint Cyclization_40°C_50%SOC_5%DOD_1C_1C_CC'],2870.1308055721406,0.8526556177115338,40,0.5,0.05,1.0,1.0,CC',20664941.800119415,0.04791697257744277,0.9005725902889765
['Testpoint Cyclization_40°C_50%SOC_5%DOD_1C_1C_CC'],3187.182373054808,0.8530089172758554,40,0.5,0.05,1.0,1.0,CC',22947713.08599462,0.050494256712346024,0.9035031739882013
['Testpoint Cyclization_40°C_50%SOC_5%DOD_1C_1C_CC'],3505.958227367394,0.852547793288875,40,0.5,0.05,1.0,1.0,CC',25242899.23704524,0.052959258390374374,0.9055070516792494
['Testpoint Cyclization_40°C_50%SOC_5%DOD_1C_1C_CC'],3823.8436463099406,0.8525993800444428,40,0.5,0.05,1.0,1.0,CC',27531674.253431574,0.05530808087887316,0.907907460923316
['Testpoint Cyclization_40°C_50%SOC_5%DOD_1C_1C_CC'],4141.762754118649,0.8521287669429634,40,0.5,0.05,1.0,1.0,CC',29820691.829654276,0.057561371787334704,0.909690138730298
['Testpoint Cyclization_40°C_50%SOC_5%DOD_1C_1C_CC'],4507.070851851546,0.8552488336322526,40,0.5,0.05,1.0,1.0,CC',32450910.13333113,0.06004622632963076,0.9152950599618833
['Testpoint Cyclization_40°C_50%SOC_5%DOD_1C_1C_CC'],4823.722653703514,0.8538812101514089,40,0.5,0.05,1.0,1.0,CC',34730803.106665306,0.062119748819472555,0.9160009589708815
['Testpoint Cyclization_40°C_50%SOC_5%DOD_1C_1C_CC'],5141.574906386736,0.8531335556987655,40,0.5,0.05,1.0,1.0,CC',37019339.32598451,0.06413374636197901,0.9172673020607445
['Testpoint Cyclization_40°C_50%SOC_5%DOD_1C_1C_CC'],5459.607666850192,0.8510651177152848,40,0.5,0.05,1.0,1.0,CC',39309175.20132139,0.06608748787307907,0.9171526055883639
['Testpoint Cyclization_40°C_50%SOC_5%DOD_1C_1C_CC'],5777.218048910975,0.8489389014590132,40,0.5,0.05,1.0,1.0,CC',41595969.95215903,0.06798262124740044,0.9169215227064136
['Testpoint Cyclization_40°C_50%SOC_5%DOD_1C_1C_CC'],6094.4827888991895,0.8473523030538086,40,0.5,0.05,1.0,1.0,CC',43880276.080074176,0.06982435838973253,0.9171766614435412
['Testpoint Cyclization_40°C_50%SOC_5%DOD_1C_1C_CC'],6410.280667334835,0.8453488284554513,40,0.5,0.05,1.0,1.0,CC',46154020.80481082,0.07161055650611418,0.9169593849615655
['Testpoint Cyclization_40°C_50%SOC_5%DOD_1C_1C_CC'],6728.401375944453,0.8434763667655546,40,0.5,0.05,1.0,1.0,CC',48444489.90680008,0.07336593753567507,0.9168423043012297
['Testpoint Cyclization_40°C_50%SOC_5%DOD_1C_1C_CC'],7046.546894550692,0.8414190654478043,40,0.5,0.05,1.0,1.0,CC',50735137.640765,0.07508042105148288,0.9164994864992873
['Testpoint Cyclization_40°C_50%SOC_5%DOD_1C_1C_CC'],7334.497597216743,0.8398621797113751,40,0.5,0.05,1.0,1.0,CC',52808382.69996057,0.07659910787152854,0.9164612875829037
['Testpoint Cyclization_40°C_50%SOC_5%DOD_1C_1C_CC'],7560.493564638619,0.8435288608315451,40,0.5,0.05,1.0,1.0,CC',54435553.665398076,0.07777026884415801,0.9212991296757032
['Testpoint Cyclization_40°C_50%SOC_5%DOD_1C_1C_CC'],7891.238234842915,0.8401581915833808,40,0.5,0.05,1.0,1.0,CC',56816915.290869005,0.0794531470236656,0.9196113386070464
['Testpoint Cyclization_40°C_50%SOC_5%DOD_1C_1C_CC'],8486.12022402224,0.8342938779211044,40,0.5,0.05,1.0,1.0,CC',61100065.612960145,0.08239353123701275,0.9166874091581172
['Testpoint Cyclization_40°C_50%SOC_5%DOD_1C_1C_CC'],9104.452767535262,0.8290415249009521,40,0.5,0.05,1.0,1.0,CC',65552059.92625391,0.08534251749380958,0.9143840423947617
['Testpoint Cyclization_40°C_50%SOC_5%DOD_1C_1C_CC'],9579.443534685235,0.8257451567986419,40,0.5,0.05,1.0,1.0,CC',68971993.44973372,0.08754042831066808,0.91328558510931
['Testpoint Cyclization_40°C_50%SOC_5%DOD_1C_1C_CC'],10065.63723852696,0.8220304468805311,40,0.5,0.05,1.0,1.0,CC',72472588.11739415,0.08973444136942357,0.9117648882499546
['Testpoint Cyclization_40°C_50%SOC_5%DOD_1C_1C_CC'],10604.211515616262,0.8211320024119692,40,0.5,0.05,1.0,1.0,CC',76350322.91243711,0.09210383573735242,0.9132358381493215

File: data_0/['40°C_50%SOC_80%DOD_0.5C_0.5C_CC']_with_t.csv
Legend,X,Y,Temperature,SOC,DoD,C_chg,C_dis,method,t,Q_loss_calendar,y_pure_cycle
['Testpoint Cyclization_40°C_50%SOC_80%DOD_0.5C_0.5C_CC'],0.0,1.0,40,0.5,0.8,0.5,0.5,CC',0.0,0.0,1.0
['Testpoint Cyclization_40°C_50%SOC_80%DOD_0.5C_0.5C_CC'],39.88884010097617,0.9906643532643752,40,0.5,0.8,0.5,0.5,CC',574399.2974540568,0.007988757311744697,0.9986531105761198
['Testpoint Cyclization_40°C_50%SOC_80%DOD_0.5C_0.5C_CC'],68.83115502340183,0.985574907560446,40,0.5,0.8,0.5,0.5,CC',991168.6323369864,0.010494120644818923,0.9960690282052649
['Testpoint Cyclization_40°C_50%SOC_80%DOD_0.5C_0.5C_CC'],101.67346723819576,0.9812258941927458,40,0.5,0.8,0.5,0.5,CC',1464097.9282300188,0.0127543209406035,0.9939802151333492
['Testpoint Cyclization_40°C_50%SOC_80%DOD_0.5C_0.5C_CC'],176.29408791789655,0.9736187897024634,40,0.5,0.8,0.5,0.5,CC',2538634.8660177104,0.016794705711487376,0.9904134954139507
['Testpoint Cyclization_40°C_50%SOC_80%DOD_0.5C_0.5C_CC'],251.3917757539272,0.9672886356004624,40,0.5,0.8,0.5,0.5,CC',3620041.5708565516,0.020055295109572147,0.9873439307100346
['Testpoint Cyclization_40°C_50%SOC_80%DOD_0.5C_0.5C_CC'],320.3629202706203,0.9626181523580049,40,0.5,0.8,0.5,0.5,CC',4613226.051896933,0.022639907388471273,0.9852580597464762
['Testpoint Cyclization_40°C_50%SOC_80%DOD_0.5C_0.5C_CC'],485.0546924560253,0.9528621838441436,40,0.5,0.8,0.5,0.5,CC',6984787.571366765,0.027857932338804917,0.9807201161829485
['Testpoint Cyclization_40°C_50%SOC_80%DOD_0.5C_0.5C_CC'],643.4334733542523,0.9447246530584944,40,0.5,0.8,0.5,0.5,CC',9265442.016301233,0.03208524421902246,0.9768098972775169
['Testpoint Cyclization_40°C_50%SOC_80%DOD_0.5C_0.5C_CC'],820.1550260779434,0.9368500475490203,40,0.5,0.8,0.5,0.5,CC',11810232.375522384,0.03622442490709243,0.9730744724561128
['Testpoint Cyclization_40°C_50%SOC_80%DOD_0.5C_0.5C_CC'],966.5060542724236,0.9309163729619104,40,0.5,0.8,0.5,0.5,CC',13917687.1815229,0.03932383032041392,0.9702402032823243
['Testpoint Cyclization_40°C_50%SOC_80%DOD_0.5C_0.5C_CC'],1118.9211238299783,0.925198311720765,40,0.5,0.8,0.5,0.5,CC',16112464.183151688,0.042310997146205113,0.9675093088669702
['Testpoint Cyclization_40°C_50%SOC_80%DOD_0.5C_0.5C_CC'],1277.6846055306971,0.9195054164366844,40,0.5,0.8,0.5,0.5,CC',18398658.319642037,0.04521321139732671,0.9647186278340111
['Testpoint Cyclization_40°C_50%SOC_80%DOD_0.5C_0.5C_CC'],1436.1547598644624,0.9137909182338088,40,0.5,0.8,0.5,0.5,CC',20680628.542048257,0.04793515599643948,0.9617260742302483
['Testpoint Cyclization_40°C_50%SOC_80%DOD_0.5C_0.5C_CC'],1594.7541082692985,0.9083804867110742,40,0.5,0.8,0.5,0.5,CC',22964459.159077898,0.050512677421653294,0.9588931641327275
['Testpoint Cyclization_40°C_50%SOC_80%DOD_0.5C_0.5C_CC'],1754.216157757047,0.9030208745447852,40,0.5,0.8,0.5,0.5,CC',25260712.671701476,0.05297794126642148,0.9559988158112067
['Testpoint Cyclization_40°C_50%SOC_80%DOD_0.5C_0.5C_CC'],1913.2336968261448,0.8978718373665626,40,0.5,0.8,0.5,0.5,CC',27550565.234296482,0.0553270525680222,0.9531988899345848
['Testpoint Cyclization_40°C_50%SOC_80%DOD_0.5C_0.5C_CC'],2072.2690316567,0.8925618270945609,40,0.5,0.8,0.5,0.5,CC',29840674.055856477,0.05758065389756626,0.9501424809921272
['Testpoint Cyclization_40°C_50%SOC_80%DOD_0.5C_0.5C_CC'],2255.000480312745,0.8869974299935136,40,0.5,0.8,0.5,0.5,CC',32472006.916503523,0.06006574159731899,0.9470631715908326
['Testpoint Cyclization_40°C_50%SOC_80%DOD_0.5C_0.5C_CC'],2413.40436180063,0.8818343803680717,40,0.5,0.8,0.5,0.5,CC',34753022.809929065,0.062139616797854035,0.9439739971659258
['Testpoint Cyclization_40°C_50%SOC_80%DOD_0.5C_0.5C_CC'],2572.4090036678936,0.8770881264272147,40,0.5,0.8,0.5,0.5,CC',37042689.65281766,0.06415396968163445,0.9412420961088491
['Testpoint Cyclization_40°C_50%SOC_80%DOD_0.5C_0.5C_CC'],2731.5043895763743,0.8722619882800294,40,0.5,0.8,0.5,0.5,CC',39333663.20989978,0.06610806956931832,0.9383700578493478
['Testpoint Cyclization_40°C_50%SOC_80%DOD_0.5C_0.5C_CC'],2890.388852483344,0.8674160491420443,40,0.5,0.8,0.5,0.5,CC',41621599.47576015,0.0680035619045064,0.9354196110465507
['Testpoint Cyclization_40°C_50%SOC_80%DOD_0.5C_0.5C_CC'],3049.1007432191946,0.8629895495926739,40,0.5,0.8,0.5,0.5,CC',43907050.70235639,0.06984565766007093,0.9328352072527448
['Testpoint Cyclization_40°C_50%SOC_80%DOD_0.5C_0.5C_CC'],3207.228863404845,0.8581103812066603,40,0.5,0.8,0.5,0.5,CC',46184095.63302976,0.07163388409944711,0.9297442653061074
['Testpoint Cyclization_40°C_50%SOC_80%DOD_0.5C_0.5C_CC'],3366.369153553804,0.8537641208968711,40,0.5,0.8,0.5,0.5,CC',48475715.81117477,0.07338957849782064,0.9271536993946918
['Testpoint Cyclization_40°C_50%SOC_80%DOD_0.5C_0.5C_CC'],3525.5221984590357,0.8495239301590538,40,0.5,0.8,0.5,0.5,CC',50767519.65781011,0.07510437750227866,0.9246283076613324
['Testpoint Cyclization_40°C_50%SOC_80%DOD_0.5C_0.5C_CC'],3669.577958742146,0.8455265305182508,40,0.5,0.8,0.5,0.5,CC',52841922.6058869,0.07662342900144445,0.9221499595196953
['Testpoint Cyclization_40°C_50%SOC_80%DOD_0.5C_0.5C_CC'],3782.6573308411703,0.8423892864035988,40,0.5,0.8,0.5,0.5,CC',54470265.56411285,0.07779506076133998,0.9201843471649388
['Testpoint Cyclization_40°C_50%SOC_80%DOD_0.5C_0.5C_CC'],3948.1117168559217,0.837927971142609,40,0.5,0.8,0.5,0.5,CC',56852808.72272527,0.07947823986653503,0.917406211009144
['Testpoint Cyclization_40°C_50%SOC_80%DOD_0.5C_0.5C_CC'],4245.628939557611,0.831084171262816,40,0.5,0.8,0.5,0.5,CC',61137056.729629606,0.08241846875166807,0.913502640014484
['Testpoint Cyclization_40°C_50%SOC_80%DOD_0.5C_0.5C_CC'],4554.877851267489,0.8240412496227826,40,0.5,0.8,0.5,0.5,CC',65590241.05825184,0.08536736796829178,0.9094086175910744
['Testpoint Cyclization_40°C_50%SOC_80%DOD_0.5C_0.5C_CC'],4792.454046953532,0.8192039063388176,40,0.5,0.8,0.5,0.5,CC',69011338.27613087,0.08756539331262436,0.9067692996514419
['Testpoint Cyclization_40°C_50%SOC_80%DOD_0.5C_0.5C_CC'],5035.631869443551,0.8138209864930568,40,0.5,0.8,0.5,0.5,CC',72513098.91998714,0.08975951779123009,0.9035805042842868
['Testpoint Cyclization_40°C_50%SOC_80%DOD_0.5C_0.5C_CC'],5305.002254264511,0.8075700584443289,40,0.5,0.8,0.5,0.5,CC',76392032.46140896,0.09212899008368697,0.8996990485280159

File: data_0/['40°C_50%SOC_80%DOD_1C_2C_CC']_with_t.csv
Legend,X,Y,Temperature,SOC,DoD,C_chg,C_dis,method,t,Q_loss_calendar,y_pure_cycle
['Testpoint Cyclization_40°C_50%SOC_80%DOD_1C_2C_CC'],0.0,1.0,40,0.5,0.8,1.0,2.0,CC',0.0,0.0,1.0
['Testpoint Cyclization_40°C_50%SOC_80%DOD_1C_2C_CC'],105.98584080566178,0.983336951460357,40,0.5,0.8,1.0,2.0,CC',572323.5403505736,0.007974309410650493,0.9913112608710075
['Testpoint Cyclization_40°C_50%SOC_80%DOD_1C_2C_CC'],183.15971419517308,0.9756801286470332,40,0.5,0.8,1.0,2.0,CC',989062.4566539347,0.010482965017462133,0.9861630936644954
['Testpoint Cyclization_40°C_50%SOC_80%DOD_1C_2C_CC'],270.56681282713043,0.9680931421950636,40,0.5,0.8,1.0,2.0,CC',1461060.7892665043,0.012741085229345332,0.980834227424409
['Testpoint Cyclization_40°C_50%SOC_80%DOD_1C_2C_CC'],469.4141564692194,0.9541106417486348,40,0.5,0.8,1.0,2.0,CC',2534836.4449337847,0.016782136506354704,0.9708927782549895
['Testpoint Cyclization_40°C_50%SOC_80%DOD_1C_2C_CC'],669.4198151451183,0.9422628108953184,40,0.5,0.8,1.0,2.0,CC',3614867.0017836383,0.020040956238070597,0.9623037671333889
['Testpoint Cyclization_40°C_50%SOC_80%DOD_1C_2C_CC'],853.1907019369862,0.9336535820100352,40,0.5,0.8,1.0,2.0,CC',4607229.790459725,0.02262518895236693,0.9562787709624022
['Testpoint Cyclization_40°C_50%SOC_80%DOD_1C_2C_CC'],1292.055381417631,0.9194915217535842,40,0.5,0.8,1.0,2.0,CC',6977099.059655206,0.02784259579415753,0.9473341175477417
['Testpoint Cyclization_40°C_50%SOC_80%DOD_1C_2C_CC'],1714.0495326511625,0.9084049707515124,40,0.5,0.8,1.0,2.0,CC',9255867.476316277,0.03206866212522489,0.9404736328767372
['Testpoint Cyclization_40°C_50%SOC_80%DOD_1C_2C_CC'],2184.9496711693964,0.8956674414262716,40,0.5,0.8,1.0,2.0,CC',11798728.22431474,0.036206777803272035,0.9318742192295437
['Testpoint Cyclization_40°C_50%SOC_80%DOD_1C_2C_CC'],2573.9692838430938,0.8855277514236626,40,0.5,0.8,1.0,2.0,CC',13899434.132752705,0.039298035255478474,0.9248257866791411
['Testpoint Cyclization_40°C_50%SOC_80%DOD_1C_2C_CC'],2979.962464673931,0.8759209010635777,40,0.5,0.8,1.0,2.0,CC',16091797.309239227,0.04228385304785309,0.9182047541114308
['Testpoint Cyclization_40°C_50%SOC_80%DOD_1C_2C_CC'],3402.784917865857,0.8633370829245143,40,0.5,0.8,1.0,2.0,CC',18375038.55647563,0.04518418025029537,0.9085212631748096
['Testpoint Cyclization_40°C_50%SOC_80%DOD_1C_2C_CC'],3824.825654472367,0.8512112355130026,40,0.5,0.8,1.0,2.0,CC',20654058.534150783,0.04790435309267321,0.8991155886056759
['Testpoint Cyclization_40°C_50%SOC_80%DOD_1C_2C_CC'],3824.825654472367,0.8384222994186175,40,0.5,0.8,1.0,2.0,CC',20654058.534150783,0.04790435309267321,0.8863266525112907
['Testpoint Cyclization_40°C_50%SOC_80%DOD_1C_2C_CC'],4201.590897679866,0.8255609083948808,40,0.5,0.8,1.0,2.0,CC',22688590.84747128,0.050208360444966835,0.8757692688398476
['Testpoint Cyclization_40°C_50%SOC_80%DOD_1C_2C_CC'],4624.667814694641,0.8104114899653144,40,0.5,0.8,1.0,2.0,CC',24973206.199351057,0.052675592532377295,0.8630870824976917
['Testpoint Cyclization_40°C_50%SOC_80%DOD_1C_2C_CC'],5048.338125089003,0.7958078343374632,40,0.5,0.8,1.0,2.0,CC',27261025.875480615,0.055035558179476356,0.8508433925169395
['Testpoint Cyclization_40°C_50%SOC_80%DOD_1C_2C_CC'],5535.222804633728,0.7793181748447896,40,0.5,0.8,1.0,2.0,CC',29890203.145022124,0.05762841982478313,0.8369465946695728
['Testpoint Cyclization_40°C_50%SOC_80%DOD_1C_2C_CC'],5957.331961458433,0.7580760595404943,40,0.5,0.8,1.0,2.0,CC',32169592.591875535,0.059785388873420164,0.8178614484139144
['Testpoint Cyclization_40°C_50%SOC_80%DOD_1C_2C_CC'],6381.072431913783,0.7406177257554688,40,0.5,0.8,1.0,2.0,CC',34457791.13233442,0.06187511157984628,0.8024928373353151
['Testpoint Cyclization_40°C_50%SOC_80%DOD_1C_2C_CC'],6805.036888677737,0.7237309323054303,40,0.5,0.8,1.0,2.0,CC',36747199.19885977,0.06389757844451883,0.7876285107499491
['Testpoint Cyclization_40°C_50%SOC_80%DOD_1C_2C_CC'],7227.926282669781,0.7080657842735913,40,0.5,0.8,1.0,2.0,CC',39030801.926416814,0.06585306834670698,0.7739188526202984
['Testpoint Cyclization_40°C_50%SOC_80%DOD_1C_2C_CC'],7650.750502473552,0.692925825907691,40,0.5,0.8,1.0,2.0,CC',41314052.71335717,0.06775185301473567,0.7606776789224267
['Testpoint Cyclization_40°C_50%SOC_80%DOD_1C_2C_CC'],8072.020214835542,0.6776969722195872,40,0.5,0.8,1.0,2.0,CC',43588909.16011192,0.06959215391477497,0.7472891261343622
['Testpoint Cyclization_40°C_50%SOC_80%DOD_1C_2C_CC'],8496.037253377192,0.6609321921187754,40,0.5,0.8,1.0,2.0,CC',45878601.16823683,0.07139657227542334,0.7323287643941987
['Testpoint Cyclization_40°C_50%SOC_80%DOD_1C_2C_CC'],8920.026973131105,0.6435997109560957,40,0.5,0.8,1.0,2.0,CC',48168145.654907964,0.07315638583252525,0.716756096788621
['Testpoint Cyclization_40°C_50%SOC_80%DOD_1C_2C_CC'],9303.723562831572,0.6277030874775483,40,0.5,0.8,1.0,2.0,CC',50240107.23929048,0.07471323768555388,0.7024163251631022
['Testpoint Cyclization_40°C_50%SOC_80%DOD_1C_2C_CC'],9605.107618091844,0.6131799305635518,40,0.5,0.8,1.0,2.0,CC',51867581.13769595,0.07591372032151253,0.6890936508850644
['Testpoint Cyclization_40°C_50%SOC_80%DOD_1C_2C_CC'],10046.049548272207,0.5933992152053071,40,0.5,0.8,1.0,2.0,CC',54248667.560669914,0.07763665507851238,0.6710358702838195
['Testpoint Cyclization_40°C_50%SOC_80%DOD_1C_2C_CC'],10838.950834215986,0.5636209909209701,40,0.5,0.8,1.0,2.0,CC',58530334.50476632,0.08064227684441833,0.6442632677653883
['Testpoint Cyclization_40°C_50%SOC_80%DOD_1C_2C_CC'],11663.05769124133,0.5363914797134665,40,0.5,0.8,1.0,2.0,CC',62980511.53270318,0.08365181529737936,0.6200432950108459
['Testpoint Cyclization_40°C_50%SOC_80%DOD_1C_2C_CC'],12296.240588857054,0.5171633049837229,40,0.5,0.8,1.0,2.0,CC',66399699.179828085,0.08589251787262132,0.6030558228563442
['Testpoint Cyclization_40°C_50%SOC_80%DOD_1C_2C_CC'],12944.367267964928,0.4983195949764201,40,0.5,0.8,1.0,2.0,CC',69899583.2470106,0.08812711871103412,0.5864467136874543
['Testpoint Cyclization_40°C_50%SOC_80%DOD_1C_2C_CC'],13662.295761139709,0.469741392175242,40,0.5,0.8,1.0,2.0,CC',73776397.11015442,0.09053802140117881,0.5602794135764209

File: data_0/['40°C_75%SOC_20%DOD_1C_1C_CC']_with_t.csv
Legend,X,Y,Temperature,SOC,DoD,C_chg,C_dis,method,t,Q_loss_calendar,y_pure_cycle
['Testpoint Cyclization_40°C_75%SOC_20%DOD_1C_1C_CC'],0.0,1.0,40,0.75,0.2,1.0,1.0,CC',0.0,0.0,1.0
['Testpoint Cyclization_40°C_75%SOC_20%DOD_1C_1C_CC'],79.39313029949608,0.9808606047296148,40,0.75,0.2,1.0,1.0,CC',571630.5381563718,0.008560305864007297,0.989420910593622
['Testpoint Cyclization_40°C_75%SOC_20%DOD_1C_1C_CC'],136.95340972147275,0.971815750924424,40,0.75,0.2,1.0,1.0,CC',986064.5499946038,0.011243052649179066,0.983058803573603
['Testpoint Cyclization_40°C_75%SOC_20%DOD_1C_1C_CC'],202.37263062873168,0.960930630175968,40,0.75,0.2,1.0,1.0,CC',1457082.9405268682,0.01366701617059336,0.9745976463465614
['Testpoint Cyclization_40°C_75%SOC_20%DOD_1C_1C_CC'],351.35297616331616,0.9383460178748728,40,0.75,0.2,1.0,1.0,CC',2529741.4283758765,0.018008172330864516,0.9563541902057373
['Testpoint Cyclization_40°C_75%SOC_20%DOD_1C_1C_CC'],501.29822491740975,0.9223650161148764,40,0.75,0.2,1.0,1.0,CC',3609347.2194053503,0.0215102720491913,0.9438752881640677
['Testpoint Cyclization_40°C_75%SOC_20%DOD_1C_1C_CC'],638.9969376189158,0.912728406819774,40,0.75,0.2,1.0,1.0,CC',4600777.950856194,0.02428550887981651,0.9370139156995905
['Testpoint Cyclization_40°C_75%SOC_20%DOD_1C_1C_CC'],968.1384092393488,0.8971718652886849,40,0.75,0.2,1.0,1.0,CC',6970596.546523311,0.029892796451588946,0.9270646617402738
['Testpoint Cyclization_40°C_75%SOC_20%DOD_1C_1C_CC'],1284.660521842262,0.8856819111681308,40,0.75,0.2,1.0,1.0,CC',9249555.757264286,0.03443435946894011,0.9201162706370709
['Testpoint Cyclization_40°C_75%SOC_20%DOD_1C_1C_CC'],1637.8725534283642,0.875955963082261,40,0.75,0.2,1.0,1.0,CC',11792682.384684224,0.03888103994159971,0.9148370030238607
['Testpoint Cyclization_40°C_75%SOC_20%DOD_1C_1C_CC'],1930.3486333218373,0.8694840712015668,40,0.75,0.2,1.0,1.0,CC',13898510.15991723,0.04221003341460714,0.911694104616174
['Testpoint Cyclization_40°C_75%SOC_20%DOD_1C_1C_CC'],2234.9528312295,0.8641829832494613,40,0.75,0.2,1.0,1.0,CC',16091660.384852402,0.0454184177561371,0.9096014010055984
['Testpoint Cyclization_40°C_75%SOC_20%DOD_1C_1C_CC'],2552.255715909168,0.8598988013119753,40,0.75,0.2,1.0,1.0,CC',18376241.15454601,0.04853554518473655,0.9084343464967118
['Testpoint Cyclization_40°C_75%SOC_20%DOD_1C_1C_CC'],2868.9725554402435,0.8558429566845058,40,0.75,0.2,1.0,1.0,CC',20656602.399169754,0.05145896140776441,0.9073019180922702
['Testpoint Cyclization_40°C_75%SOC_20%DOD_1C_1C_CC'],3185.946785229833,0.8523969300955286,40,0.75,0.2,1.0,1.0,CC',22938816.853654798,0.05422718727580061,0.9066241173713292
['Testpoint Cyclization_40°C_75%SOC_20%DOD_1C_1C_CC'],3504.641466578633,0.849189755139386,40,0.75,0.2,1.0,1.0,CC',25233418.559366155,0.05687476527555231,0.9060645204149383
['Testpoint Cyclization_40°C_75%SOC_20%DOD_1C_1C_CC'],3822.4515332277824,0.8449973135420819,40,0.75,0.2,1.0,1.0,CC',27521651.039240032,0.059397588524129914,0.9043949020662118
['Testpoint Cyclization_40°C_75%SOC_20%DOD_1C_1C_CC'],4140.298911705577,0.8404339861764393,40,0.75,0.2,1.0,1.0,CC',29810152.16428015,0.06181781748130307,0.9022518036577424
['Testpoint Cyclization_40°C_75%SOC_20%DOD_1C_1C_CC'],4505.536162039005,0.8409156479828237,40,0.75,0.2,1.0,1.0,CC',32439860.366680834,0.06448683458695137,0.9054024825697751
['Testpoint Cyclization_40°C_75%SOC_20%DOD_1C_1C_CC'],4822.120948972677,0.8375768682438759,40,0.75,0.2,1.0,1.0,CC',34719270.832603276,0.0667139829045214,0.9042908511483972
['Testpoint Cyclization_40°C_75%SOC_20%DOD_1C_1C_CC'],5139.9065072649855,0.8347306583107984,40,0.75,0.2,1.0,1.0,CC',37007326.85230789,0.06887719137290527,0.9036078496837037
['Testpoint Cyclization_40°C_75%SOC_20%DOD_1C_1C_CC'],5457.873863006507,0.8318841131882059,40,0.75,0.2,1.0,1.0,CC',39296691.81364685,0.07097568079672419,0.9028597939849301
['Testpoint Cyclization_40°C_75%SOC_20%DOD_1C_1C_CC'],5775.130317216679,0.8292918050944293,40,0.75,0.2,1.0,1.0,CC',41580938.28396009,0.07300938901772765,0.902301194112157
['Testpoint Cyclization_40°C_75%SOC_20%DOD_1C_1C_CC'],6092.330615820187,0.826687818281569,40,0.75,0.2,1.0,1.0,CC',43864780.43390535,0.07498761680453496,0.9016754350861039
['Testpoint Cyclization_40°C_75%SOC_20%DOD_1C_1C_CC'],6407.888339832688,0.8233232943559928,40,0.75,0.2,1.0,1.0,CC',46136796.04679535,0.07690512588975201,0.9002284202457449
['Testpoint Cyclization_40°C_75%SOC_20%DOD_1C_1C_CC'],6725.947332660971,0.8207584436845511,40,0.75,0.2,1.0,1.0,CC',48426820.795159,0.0787906259723061,0.8995490696568572
['Testpoint Cyclization_40°C_75%SOC_20%DOD_1C_1C_CC'],7044.031058319136,0.8182205511760041,40,0.75,0.2,1.0,1.0,CC',50717023.61989778,0.08063218911936118,0.8988527402953653
['Testpoint Cyclization_40°C_75%SOC_20%DOD_1C_1C_CC'],7331.921025246498,0.8156412581260538,40,0.75,0.2,1.0,1.0,CC',52789831.38177479,0.08226341017071462,0.8979046682967684
['Testpoint Cyclization_40°C_75%SOC_20%DOD_1C_1C_CC'],7557.85703059863,0.815887906139319,40,0.75,0.2,1.0,1.0,CC',54416570.62031014,0.08352128276815014,0.8994091889074692
['Testpoint Cyclization_40°C_75%SOC_20%DOD_1C_1C_CC'],7888.542154866735,0.8119232323260673,40,0.75,0.2,1.0,1.0,CC',56797503.515040495,0.08532890943220528,0.8972521417582726
['Testpoint Cyclization_40°C_75%SOC_20%DOD_1C_1C_CC'],8483.389377295387,0.805228355848674,40,0.75,0.2,1.0,1.0,CC',61080403.51652679,0.08848762121380999,0.8937159770624841
['Testpoint Cyclization_40°C_75%SOC_20%DOD_1C_1C_CC'],9101.658285586182,0.7983303386823605,40,0.75,0.2,1.0,1.0,CC',65531939.65622051,0.09165540543573578,0.8899857441180963
['Testpoint Cyclization_40°C_75%SOC_20%DOD_1C_1C_CC'],9576.595134124,0.7936836392814967,40,0.75,0.2,1.0,1.0,CC',68951484.9656928,0.0940163493144734,0.8876999885959701
['Testpoint Cyclization_40°C_75%SOC_20%DOD_1C_1C_CC'],10062.735165853252,0.788784927967753,40,0.75,0.2,1.0,1.0,CC',72451693.19414341,0.09637310270513182,0.8851580306728848
['Testpoint Cyclization_40°C_75%SOC_20%DOD_1C_1C_CC'],10601.24997068947,0.7853110952939542,40,0.75,0.2,1.0,1.0,CC',76328999.7889642,0.09891823468131143,0.8842293299752656
