Repository: tomwu1233/LFP-Gr_3Ah_modeling

# LFP-Gr_3Ah_modeling
Symbolic Regression Method for modeling LFP|Gr 3Ah battery

File: data_breakin/11_breakin.csv
Legend,X,Y,Temperature,SOC,DoD,C_chg,C_dis,method,t,Q_loss_calendar,y_pure_cycle,LABLE,q_smooth,d2q_dt2
['Testpoint Cyclization_40°C_50%SOC_80%DOD_0.5C_0.5C_CC'],101.67346723819576,0.9812258941927458,40,0.5,0.8,0.5,0.5,CC',1464097.9282300188,0.0127543209406035,0.9939802151333492,11,0.99375916164614,1.4634502929531218e-15
['Testpoint Cyclization_40°C_50%SOC_80%DOD_0.5C_0.5C_CC'],176.29408791789655,0.9736187897024634,40,0.5,0.8,0.5,0.5,CC',2538634.8660177104,0.0167947057114873,0.9904134954139509,11,0.9908542675815325,6.192766722645054e-16
['Testpoint Cyclization_40°C_50%SOC_80%DOD_0.5C_0.5C_CC'],320.3629202706203,0.9626181523580049,40,0.5,0.8,0.5,0.5,CC',4613226.051896933,0.0226399073884712,0.9852580597464762,11,0.9841704046376053,4.0791737741644647e-16
['Testpoint Cyclization_40°C_50%SOC_80%DOD_0.5C_0.5C_CC'],485.0546924560253,0.9528621838441436,40,0.5,0.8,0.5,0.5,CC',6984787.571366765,0.0278579323388049,0.9807201161829484,11,0.9806538027738652,3.070139441754981e-16
['Testpoint Cyclization_40°C_50%SOC_80%DOD_0.5C_0.5C_CC'],643.4334733542523,0.9447246530584944,40,0.5,0.8,0.5,0.5,CC',9265442.016301231,0.0320852442190224,0.9768098972775168,11,0.9771293978692279,1.446987121121811e-17
['Testpoint Cyclization_40°C_50%SOC_80%DOD_0.5C_0.5C_CC'],966.5060542724236,0.9309163729619104,40,0.5,0.8,0.5,0.5,CC',13917687.1815229,0.0393238303204139,0.9702402032823244,11,0.9704674556510284,2.4792282204320968e-17
['Testpoint Cyclization_40°C_50%SOC_80%DOD_0.5C_0.5C_CC'],1118.9211238299783,0.925198311720765,40,0.5,0.8,0.5,0.5,CC',16112464.183151688,0.0423109971462051,0.9675093088669702,11,0.9672798669598426,6.653477393023682e-17
['Testpoint Cyclization_40°C_50%SOC_80%DOD_0.5C_0.5C_CC'],1277.6846055306971,0.9195054164366844,40,0.5,0.8,0.5,0.5,CC',18398658.31964204,0.0452132113973267,0.9647186278340112,11,0.9644852743109588,2.7366294152795007e-17
['Testpoint Cyclization_40°C_50%SOC_80%DOD_0.5C_0.5C_CC'],1913.2336968261448,0.8978718373665626,40,0.5,0.8,0.5,0.5,CC',27550565.23429648,0.0553270525680222,0.9531988899345848,11,0.9530404423210135,1.508249123060939e-17
['Testpoint Cyclization_40°C_50%SOC_80%DOD_0.5C_0.5C_CC'],2072.2690316567,0.8925618270945609,40,0.5,0.8,0.5,0.5,CC',29840674.05585648,0.0575806538975662,0.9501424809921272,11,0.950080788138702,1.8172050278828368e-17
['Testpoint Cyclization_40°C_50%SOC_80%DOD_0.5C_0.5C_CC'],2572.4090036678936,0.8770881264272147,40,0.5,0.8,0.5,0.5,CC',37042689.65281766,0.0641539696816344,0.9412420961088492,11,0.9412185904649868,5.630248956674467e-18
['Testpoint Cyclization_40°C_50%SOC_80%DOD_0.5C_0.5C_CC'],2731.5043895763743,0.8722619882800294,40,0.5,0.8,0.5,0.5,CC',39333663.20989978,0.0661080695693183,0.9383700578493478,11,0.9382931640746587,8.537335085375579e-18
['Testpoint Cyclization_40°C_50%SOC_80%DOD_0.5C_0.5C_CC'],2890.388852483344,0.8674160491420443,40,0.5,0.8,0.5,0.5,CC',41621599.47576015,0.0680035619045064,0.9354196110465508,11,0.9354404678155313,1.1373338812978874e-17
['Testpoint Cyclization_40°C_50%SOC_80%DOD_0.5C_0.5C_CC'],3049.1007432191946,0.8629895495926739,40,0.5,0.8,0.5,0.5,CC',43907050.70235639,0.0698456576600709,0.9328352072527448,11,0.9326101189039817,2.2501047134982107e-17
['Testpoint Cyclization_40°C_50%SOC_80%DOD_0.5C_0.5C_CC'],3207.228863404845,0.8581103812066603,40,0.5,0.8,0.5,0.5,CC',46184095.63302976,0.0716338840994471,0.9297442653061074,11,0.9299199193959737,2.8147606021690944e-17
['Testpoint Cyclization_40°C_50%SOC_80%DOD_0.5C_0.5C_CC'],3782.65733084117,0.8423892864035988,40,0.5,0.8,0.5,0.5,CC',54470265.56411285,0.0777950607613399,0.9201843471649388,11,0.9195257786209625,8.697876972636815e-17
['Testpoint Cyclization_40°C_50%SOC_80%DOD_0.5C_0.5C_CC'],3948.1117168559217,0.837927971142609,40,0.5,0.8,0.5,0.5,CC',56852808.72272527,0.079478239866535,0.917406211009144,11,0.9166772605603122,1.5205651753564225e-16

File: data_breakin/12_breakin.csv
Legend,X,Y,Temperature,SOC,DoD,C_chg,C_dis,method,t,Q_loss_calendar,y_pure_cycle,LABLE,q_smooth,d2q_dt2
['Testpoint Cyclization_40°C_50%SOC_80%DOD_0.5C_1C_CC'],135.27178910341777,0.980585031901488,40,0.5,0.8,0.5,1.0,CC',1460935.322316912,0.0127405381544287,0.9933255700559168,12,0.99321499642072,1.2644596927924202e-15
['Testpoint Cyclization_40°C_50%SOC_80%DOD_0.5C_1C_CC'],234.6927677836221,0.971588396748352,40,0.5,0.8,0.5,1.0,CC',2534681.8920631185,0.0167816248822388,0.9883700216305908,12,0.9892166808457666,6.686266676331836e-16
['Testpoint Cyclization_40°C_50%SOC_80%DOD_0.5C_1C_CC'],426.7350244097579,0.9587148458485408,40,0.5,0.8,0.5,1.0,CC',4608738.263625385,0.0226288925550512,0.981343738403592,12,0.9797171591835789,5.956715851115526e-16
['Testpoint Cyclization_40°C_50%SOC_80%DOD_0.5C_1C_CC'],646.2279907695545,0.9469562104113092,40,0.5,0.8,0.5,1.0,CC',6979262.300311188,0.0278469117402851,0.9748031221515944,12,0.974958077496759,4.464253717113131e-16
['Testpoint Cyclization_40°C_50%SOC_80%DOD_0.5C_1C_CC'],857.4078709399673,0.9374978030800196,40,0.5,0.8,0.5,1.0,CC',9260005.006151646,0.0320758289424821,0.9695736320225016,12,0.970056965831871,1.5551036990498838e-17
['Testpoint Cyclization_40°C_50%SOC_80%DOD_0.5C_1C_CC'],1288.0717696244642,0.921377496469984,40,0.5,0.8,0.5,1.0,CC',13911175.111944214,0.039314629456878,0.960692125926862,12,0.960836648625855,2.983754941445932e-17
['Testpoint Cyclization_40°C_50%SOC_80%DOD_0.5C_1C_CC'],1491.2889184940436,0.9145166292928129,40,0.5,0.8,0.5,1.0,CC',16105920.319735672,0.0423024042487624,0.9568190335415752,12,0.9564011469033973,8.640682351665035e-17
['Testpoint Cyclization_40°C_50%SOC_80%DOD_0.5C_1C_CC'],1702.8784209230762,0.9074726505183102,40,0.5,0.8,0.5,1.0,CC',18391086.945969224,0.0452039074215135,0.9526765579398238,12,0.9524545573946108,2.6633265750115957e-17
['Testpoint Cyclization_40°C_50%SOC_80%DOD_0.5C_1C_CC'],2330.464126932104,0.8876420980707713,40,0.5,0.8,0.5,1.0,CC',25169012.570866726,0.0528816949821522,0.9405237930529236,12,0.9405467967842449,9.134782210841792e-18
['Testpoint Cyclization_40°C_50%SOC_80%DOD_0.5C_1C_CC'],2542.370261947897,0.8813267499887111,40,0.5,0.8,0.5,1.0,CC',27457598.829037286,0.0552336261069329,0.936560376095644,12,0.9365380000608527,3.3277969735427186e-17
['Testpoint Cyclization_40°C_50%SOC_80%DOD_0.5C_1C_CC'],2754.4093297934887,0.875279875483682,40,0.5,0.8,0.5,1.0,CC',29747620.76176968,0.0574908058414599,0.932770681325142,12,0.9326106518312824,3.56703600907357e-17
['Testpoint Cyclization_40°C_50%SOC_80%DOD_0.5C_1C_CC'],3421.17394342966,0.8570545784349601,40,0.5,0.8,0.5,1.0,CC',36948678.58904032,0.0640725094190644,0.9211270878540244,12,0.9211738284705849,1.0925362234071645e-17
['Testpoint Cyclization_40°C_50%SOC_80%DOD_0.5C_1C_CC'],3633.273795628508,0.8514858765563276,40,0.5,0.8,0.5,1.0,CC',39239356.99278788,0.0660287718020532,0.9175146483583808,12,0.9174843110988078,1.1460661182307424e-17
['Testpoint Cyclization_40°C_50%SOC_80%DOD_0.5C_1C_CC'],3845.112435403816,0.8459203251170202,40,0.5,0.8,0.5,1.0,CC',41527214.302361205,0.0679264124074451,0.9138467375244652,12,0.9138408632306813,1.475845163243454e-17

File: data_breakin/13_breakin.csv
Legend,X,Y,Temperature,SOC,DoD,C_chg,C_dis,method,t,Q_loss_calendar,y_pure_cycle,LABLE,q_smooth,d2q_dt2
['Testpoint Cyclization_40°C_50%SOC_80%DOD_1C_0.5C_CC'],91.81721333089172,0.9824558193613954,40,0.5,0.8,1.0,0.5,CC',991625.9039736304,0.0104965410757286,0.992952360437124,13,0.9932207316773544,5.293917375413172e-16
['Testpoint Cyclization_40°C_50%SOC_80%DOD_1C_0.5C_CC'],135.66019870040495,0.9781286489218184,40,0.5,0.8,1.0,0.5,CC',1465130.1459643734,0.0127588161715545,0.990887465093373,13,0.9900922365426865,2.673157219231894e-15
['Testpoint Cyclization_40°C_50%SOC_80%DOD_1C_0.5C_CC'],235.2816025960883,0.9698121782912746,40,0.5,0.8,1.0,0.5,CC',2541041.3080377537,0.016802663908406,0.9866148421996808,13,0.9867790611461253,9.157322339709128e-16
['Testpoint Cyclization_40°C_50%SOC_80%DOD_1C_0.5C_CC'],427.4456026602136,0.9580836894249236,40,0.5,0.8,1.0,0.5,CC',4616412.508730307,0.0226477249800801,0.9807314144050036,13,0.9794237356953632,3.8660943898475765e-16
['Testpoint Cyclization_40°C_50%SOC_80%DOD_1C_0.5C_CC'],647.1191401904152,0.9472295443710962,40,0.5,0.8,1.0,0.5,CC',6988886.714056485,0.0278661055931322,0.9750956499642284,13,0.9750063590591802,2.917518427220046e-16
['Testpoint Cyclization_40°C_50%SOC_80%DOD_1C_0.5C_CC'],858.274982915143,0.938166479676096,40,0.5,0.8,1.0,0.5,CC',9269369.815483546,0.0320920442746795,0.9702585239507756,13,0.9705073334533294,1.2200615081271082e-18
['Testpoint Cyclization_40°C_50%SOC_80%DOD_1C_0.5C_CC'],1289.0989634149748,0.922153798270844,40,0.5,0.8,1.0,0.5,CC',13922268.80488173,0.0393303023783125,0.9614841006491566,13,0.9617043808779967,1.9349055804568784e-17
['Testpoint Cyclization_40°C_50%SOC_80%DOD_1C_0.5C_CC'],1492.327796235722,0.9152807545202716,40,0.5,0.8,1.0,0.5,CC',16117140.199345795,0.0423171362616543,0.957597890781926,13,0.9573752489620208,8.394565098625891e-17
['Testpoint Cyclization_40°C_50%SOC_80%DOD_1C_0.5C_CC'],1704.0570088880331,0.9084714056909786,40,0.5,0.8,1.0,0.5,CC',18403815.69599076,0.0452195478704655,0.9536909535614442,13,0.953519770267242,4.252901832185526e-17
['Testpoint Cyclization_40°C_50%SOC_80%DOD_1C_0.5C_CC'],1915.396575417701,0.9018360646533432,40,0.5,0.8,1.0,0.5,CC',20686283.014511168,0.0479417087347704,0.9497777733881136,13,0.9497688391390207,5.550236798810254e-18
['Testpoint Cyclization_40°C_50%SOC_80%DOD_1C_0.5C_CC'],2126.9496910852067,0.8954348417522686,40,0.5,0.8,1.0,0.5,CC',22971056.66372023,0.0505199328438114,0.94595477459608,13,0.9460405865726478,9.559683781188463e-19
['Testpoint Cyclization_40°C_50%SOC_80%DOD_1C_0.5C_CC'],2339.5684802444985,0.8892937532941371,40,0.5,0.8,1.0,0.5,CC',25267339.58664058,0.0529848899478053,0.9422786432419424,13,0.9422585935854401,8.939302908222779e-18
['Testpoint Cyclization_40°C_50%SOC_80%DOD_1C_0.5C_CC'],2551.6037965644373,0.8833147359691339,40,0.5,0.8,1.0,0.5,CC',27557321.00289592,0.0553338356203896,0.9386485715895236,13,0.9385503189078087,3.5198423401651693e-17
['Testpoint Cyclization_40°C_50%SOC_80%DOD_1C_0.5C_CC'],2763.673543165928,0.8774662174313029,40,0.5,0.8,1.0,0.5,CC',29847674.266192023,0.0575874073149237,0.9350536247462268,13,0.9349371475959396,3.332155375076498e-17
['Testpoint Cyclization_40°C_50%SOC_80%DOD_1C_0.5C_CC'],3430.581454741244,0.8603318469685178,40,0.5,0.8,1.0,0.5,CC',37050279.71120543,0.0641605419289477,0.9244923888974655,13,0.9244106378250888,1.1343971332618515e-17
['Testpoint Cyclization_40°C_50%SOC_80%DOD_1C_0.5C_CC'],3642.7726280538527,0.8550423800962442,40,0.5,0.8,1.0,0.5,CC',39341944.3829816,0.0661150282849563,0.9211574083812006,13,0.9210288685514378,1.0576087120284989e-17
['Testpoint Cyclization_40°C_50%SOC_80%DOD_1C_0.5C_CC'],3854.621458687416,0.8496654596838012,40,0.5,0.8,1.0,0.5,CC',41629911.753824085,0.0680103520844068,0.917675811768208,13,0.9176627364999467,1.5004001369899232e-17

File: data_breakin/14_breakin.csv
Legend,X,Y,Temperature,SOC,DoD,C_chg,C_dis,method,t,Q_loss_calendar,y_pure_cycle,LABLE,q_smooth,d2q_dt2
['Testpoint Cyclization_40°C_50%SOC_80%DOD_1C_1C_CC'],203.36429197138145,0.9729118481352708,40,0.5,0.8,1.0,1.0,CC',1464222.9021939463,0.012754865277154,0.9856667134124248,14,0.9844094987628371,3.425099539062154e-15
['Testpoint Cyclization_40°C_50%SOC_80%DOD_1C_1C_CC'],352.60735309721736,0.9607891442363128,40,0.5,0.8,1.0,1.0,CC',2538772.942299965,0.0167951624370736,0.9775843066733864,14,0.977870435146136,1.5807023436903807e-15
['Testpoint Cyclization_40°C_50%SOC_80%DOD_1C_1C_CC'],502.80572146389807,0.950742517663374,40,0.5,0.8,1.0,1.0,CC',3620201.1945400657,0.0200557372681396,0.9707982549315136,14,0.9708014081922696,1.2384766154004528e-16
['Testpoint Cyclization_40°C_50%SOC_80%DOD_1C_1C_CC'],640.7521012515772,0.9430203916044116,40,0.5,0.8,1.0,1.0,CC',4613415.129011355,0.0226403713419444,0.965660762946356,14,0.9634390590250076,9.444080006582672e-16
['Testpoint Cyclization_40°C_50%SOC_80%DOD_1C_1C_CC'],970.1406087838096,0.9272179044197332,40,0.5,0.8,1.0,1.0,CC',6985012.383243429,0.0278583806519134,0.9550762850716464,14,0.955752921528108,6.935103579884066e-16
['Testpoint Cyclization_40°C_50%SOC_80%DOD_1C_1C_CC'],1286.9049980422108,0.9154559256666062,40,0.5,0.8,1.0,1.0,CC',9265715.985903917,0.0320857185793722,0.9475416442459784,14,0.948439222613676,1.3523417626590183e-16
['Testpoint Cyclization_40°C_50%SOC_80%DOD_1C_1C_CC'],1640.3560958966336,0.90430573873023,40,0.5,0.8,1.0,1.0,CC',11810563.890455762,0.0362249333159516,0.9405306720461816,14,0.9421665615397936,8.072401691863557e-17
['Testpoint Cyclization_40°C_50%SOC_80%DOD_1C_1C_CC'],1933.067246505024,0.8966029991277362,40,0.5,0.8,1.0,1.0,CC',13918084.174836174,0.0393243911602345,0.9359273902879708,14,0.9365074553432541,1.4667654764048773e-16
['Testpoint Cyclization_40°C_50%SOC_80%DOD_1C_1C_CC'],2237.9069302956377,0.8897619576956384,40,0.5,0.8,1.0,1.0,CC',16112929.898128591,0.0423116086207272,0.9320735663163656,14,0.9316227030447938,1.8832906514850185e-16
['Testpoint Cyclization_40°C_50%SOC_80%DOD_1C_1C_CC'],2555.443844195392,0.883028670503241,40,0.5,0.8,1.0,1.0,CC',18399195.678206824,0.0452138716500627,0.9282425421533036,14,0.9278731098230493,7.011407920618838e-17
['Testpoint Cyclization_40°C_50%SOC_80%DOD_1C_1C_CC'],3824.05468353444,0.8572233549418017,40,0.5,0.8,1.0,1.0,CC',27533193.721447967,0.0553096070791993,0.9125329620210012,14,0.9123156637559242,6.8436534314421514e-18

File: data_breakin/15_breakin.csv
Legend,X,Y,Temperature,SOC,DoD,C_chg,C_dis,method,t,Q_loss_calendar,y_pure_cycle,LABLE,q_smooth,d2q_dt2
['Testpoint Cyclization_40°C_50%SOC_80%DOD_1C_2C_CC'],183.15971419517308,0.9756801286470332,40,0.5,0.8,1.0,2.0,CC',989062.4566539348,0.0104829650174621,0.9861630936644954,15,0.9861138186741609,8.49874337867248e-16
['Testpoint Cyclization_40°C_50%SOC_80%DOD_1C_2C_CC'],270.56681282713043,0.9680931421950636,40,0.5,0.8,1.0,2.0,CC',1461060.7892665043,0.0127410852293453,0.980834227424409,15,0.9788679233368817,6.185305260005965e-15
['Testpoint Cyclization_40°C_50%SOC_80%DOD_1C_2C_CC'],469.4141564692194,0.9541106417486348,40,0.5,0.8,1.0,2.0,CC',2534836.4449337847,0.0167821365063547,0.9708927782549897,15,0.9713110924595385,2.467217279430643e-15
['Testpoint Cyclization_40°C_50%SOC_80%DOD_1C_2C_CC'],669.4198151451183,0.9422628108953184,40,0.5,0.8,1.0,2.0,CC',3614867.0017836383,0.0200409562380705,0.9623037671333888,15,0.9635385039172079,3.5157278697013574e-16
['Testpoint Cyclization_40°C_50%SOC_80%DOD_1C_2C_CC'],853.1907019369862,0.9336535820100352,40,0.5,0.8,1.0,2.0,CC',4607229.790459725,0.0226251889523669,0.9562787709624022,15,0.9557533108006011,1.119300980861283e-15
['Testpoint Cyclization_40°C_50%SOC_80%DOD_1C_2C_CC'],1292.055381417631,0.9194915217535842,40,0.5,0.8,1.0,2.0,CC',6977099.059655206,0.0278425957941575,0.9473341175477415,15,0.947861422582726,7.102952803461294e-16
['Testpoint Cyclization_40°C_50%SOC_80%DOD_1C_2C_CC'],1714.0495326511625,0.9084049707515124,40,0.5,0.8,1.0,2.0,CC',9255867.476316275,0.0320686621252248,0.9404736328767372,15,0.9401649790749331,2.3901638796425997e-17

File: data_breakin/16_breakin.csv
Legend,X,Y,Temperature,SOC,DoD,C_chg,C_dis,method,t,Q_loss_calendar,y_pure_cycle,LABLE,q_smooth,d2q_dt2
['Testpoint Cyclization_40°C_75%SOC_20%DOD_1C_1C_CC'],202.37263062873168,0.960930630175968,40,0.75,0.2,1.0,1.0,CC',1457082.9405268682,0.0136670161705933,0.9745976463465614,16,0.9704697271593117,8.567722788644033e-15
['Testpoint Cyclization_40°C_75%SOC_20%DOD_1C_1C_CC'],351.35297616331616,0.9383460178748728,40,0.75,0.2,1.0,1.0,CC',2529741.4283758765,0.0180081723308645,0.9563541902057372,16,0.9587597535885461,4.280393030521209e-15
['Testpoint Cyclization_40°C_75%SOC_20%DOD_1C_1C_CC'],501.29822491740975,0.9223650161148764,40,0.75,0.2,1.0,1.0,CC',3609347.2194053503,0.0215102720491913,0.9438752881640676,16,0.9471318357162867,1.1752308826656602e-15
['Testpoint Cyclization_40°C_75%SOC_20%DOD_1C_1C_CC'],638.9969376189158,0.912728406819774,40,0.75,0.2,1.0,1.0,CC',4600777.950856194,0.0242855088798165,0.9370139156995904,16,0.9367197053981764,2.088224689415655e-15
['Testpoint Cyclization_40°C_75%SOC_20%DOD_1C_1C_CC'],968.1384092393488,0.8971718652886849,40,0.75,0.2,1.0,1.0,CC',6970596.546523311,0.0298927964515889,0.9270646617402738,16,0.9273123581233897,1.2761711176391604e-15
['Testpoint Cyclization_40°C_75%SOC_20%DOD_1C_1C_CC'],1284.660521842262,0.8856819111681308,40,0.75,0.2,1.0,1.0,CC',9249555.757264286,0.0344343594689401,0.9201162706370708,16,0.9201832824304541,3.820473171999047e-16
['Testpoint Cyclization_40°C_75%SOC_20%DOD_1C_1C_CC'],1637.8725534283642,0.875955963082261,40,0.75,0.2,1.0,1.0,CC',11792682.384684224,0.0388810399415997,0.9148370030238608,16,0.9156541315618469,2.0876826209286184e-16
['Testpoint Cyclization_40°C_75%SOC_20%DOD_1C_1C_CC'],1930.3486333218373,0.8694840712015668,40,0.75,0.2,1.0,1.0,CC',13898510.15991723,0.0422100334146071,0.911694104616174,16,0.9120527564871145,1.9972166249931617e-16
['Testpoint Cyclization_40°C_75%SOC_20%DOD_1C_1C_CC'],2234.9528312295,0.8641829832494613,40,0.75,0.2,1.0,1.0,CC',16091660.384852402,0.0454184177561371,0.9096014010055984,16,0.909456695599516,1.9951952488932932e-16
['Testpoint Cyclization_40°C_75%SOC_20%DOD_1C_1C_CC'],2552.255715909168,0.8598988013119753,40,0.75,0.2,1.0,1.0,CC',18376241.15454601,0.0485355451847365,0.9084343464967118,16,0.9082036545241847,8.639907136114055e-17
['Testpoint Cyclization_40°C_75%SOC_20%DOD_1C_1C_CC'],2868.9725554402435,0.8558429566845058,40,0.75,0.2,1.0,1.0,CC',20656602.399169754,0.0514589614077644,0.9073019180922702,16,0.9068502813330035,5.462678110059746e-17
['Testpoint Cyclization_40°C_75%SOC_20%DOD_1C_1C_CC'],3185.946785229833,0.8523969300955286,40,0.75,0.2,1.0,1.0,CC',22938816.8536548,0.0542271872758006,0.9066241173713292,16,0.906024132799897,4.9509217409560494e-17
['Testpoint Cyclization_40°C_75%SOC_20%DOD_1C_1C_CC'],3504.641466578633,0.849189755139386,40,0.75,0.2,1.0,1.0,CC',25233418.559366155,0.0568747652755523,0.9060645204149383,16,0.9053788511514,2.4123712447320517e-17
['Testpoint Cyclization_40°C_75%SOC_20%DOD_1C_1C_CC'],3822.4515332277824,0.8449973135420819,40,0.75,0.2,1.0,1.0,CC',27521651.039240032,0.0593975885241299,0.9043949020662118,16,0.9048704230640776,1.714529267107589e-17

File: data_breakin/1_breakin.csv
Legend,X,Y,Temperature,SOC,DoD,C_chg,C_dis,method,t,Q_loss_calendar,y_pure_cycle,LABLE,q_smooth,d2q_dt2
['Testpoint Cyclization_25°C_50%SOC_100%DOD_1C_1C_CC'],632.8985349173652,0.9656751734745196,25,0.5,1.0,1.0,1.0,CC',4556869.45140503,0.0161614353194015,0.9818366087939212,1,0.9829674249495927,2.5879721319546657e-17
['Testpoint Cyclization_25°C_50%SOC_100%DOD_1C_1C_CC'],2084.216915273355,0.9224987090943276,25,0.5,1.0,1.0,1.0,CC',15006361.789968155,0.0293281278881992,0.9518268369825268,1,0.950791455706069,3.5703361534364984e-17
['Testpoint Cyclization_25°C_50%SOC_100%DOD_1C_1C_CC'],2408.882727374216,0.9136149283024214,25,0.5,1.0,1.0,1.0,CC',17343955.637094356,0.0315297634187919,0.9451446917212132,1,0.9417758568775124,3.7207740153212146e-16
['Testpoint Cyclization_25°C_50%SOC_100%DOD_1C_1C_CC'],2992.569900453568,0.8972316906437703,25,0.5,1.0,1.0,1.0,CC',21546503.28326569,0.0351426927077702,0.9323743833515404,1,0.9316859423593993,3.0472650439232226e-17

File: data_breakin/2_breakin.csv
Legend,X,Y,Temperature,SOC,DoD,C_chg,C_dis,method,t,Q_loss_calendar,y_pure_cycle,LABLE,q_smooth,d2q_dt2
['Testpoint Cyclization_25°C_50%SOC_80%DOD_1C_1C_CC'],203.3420272556476,0.9792105757646384,25,0.5,0.8,1.0,1.0,CC',1464062.5962406625,0.0091606535304091,0.9883712292950476,2,0.986746333511273,2.6825415149867015e-15
['Testpoint Cyclization_25°C_50%SOC_80%DOD_1C_1C_CC'],352.5841529984144,0.9682686454226426,25,0.5,0.8,1.0,1.0,CC',2538605.901588584,0.0120626930755578,0.9803313384982004,2,0.9807901489289893,1.4544820969716008e-15
['Testpoint Cyclization_25°C_50%SOC_80%DOD_1C_1C_CC'],502.7812226297861,0.9594504945750076,25,0.5,0.8,1.0,1.0,CC',3620024.80293446,0.0144046399750882,0.973855134550096,2,0.9743540580524893,2.278696104423182e-16
['Testpoint Cyclization_25°C_50%SOC_80%DOD_1C_1C_CC'],640.7256245268245,0.9530486811101664,25,0.5,0.8,1.0,1.0,CC',4613224.496593136,0.0162610629031015,0.969309744013268,2,0.967928520843679,9.192930555317059e-16
['Testpoint Cyclization_25°C_50%SOC_80%DOD_1C_1C_CC'],970.1093718155122,0.9405253257060234,25,0.5,0.8,1.0,1.0,CC',6984787.477071688,0.0200089009041956,0.960534226610219,2,0.9612850528513631,6.21431204777504e-16
['Testpoint Cyclization_25°C_50%SOC_80%DOD_1C_1C_CC'],1286.8688361401296,0.9312715427519428,25,0.5,0.8,1.0,1.0,CC',9265455.620208934,0.0230451757829465,0.9543167185348894,2,0.9550791609396536,1.234439765965329e-16
['Testpoint Cyclization_25°C_50%SOC_80%DOD_1C_1C_CC'],1640.3142768305331,0.9229298988446226,25,0.5,0.8,1.0,1.0,CC',11810262.79317984,0.0260181501534996,0.9489480489981222,2,0.9498345864437041,5.583439039395296e-17
['Testpoint Cyclization_25°C_50%SOC_80%DOD_1C_1C_CC'],1933.0213372344529,0.9168172069613552,25,0.5,0.8,1.0,1.0,CC',13917753.628088064,0.028244325459943,0.9450615324212982,2,0.945025272703778,9.976371137257049e-17
['Testpoint Cyclization_25°C_50%SOC_80%DOD_1C_1C_CC'],2237.8548906990545,0.9106214629283538,25,0.5,0.8,1.0,1.0,CC',16112555.213033196,0.0303898701440133,0.9410113330723672,2,0.9407311503126016,1.428185892126663e-16
['Testpoint Cyclization_25°C_50%SOC_80%DOD_1C_1C_CC'],2555.383467347572,0.9048936081649676,25,0.5,0.8,1.0,1.0,CC',18398760.964902524,0.0324743841379456,0.9373679923029132,2,0.9372693597614301,6.521796889081973e-17
['Testpoint Cyclization_25°C_50%SOC_80%DOD_1C_1C_CC'],2872.328093857299,0.899609770547429,25,0.5,0.8,1.0,1.0,CC',20680762.27577256,0.0344294358291626,0.9340392063765915,2,0.9339312874870689,9.273581077176892e-18

File: data_breakin/3_breakin.csv
Legend,X,Y,Temperature,SOC,DoD,C_chg,C_dis,method,t,Q_loss_calendar,y_pure_cycle,LABLE,q_smooth,d2q_dt2
['Testpoint Cyclization_40°C_25%SOC_20%DOD_1C_1C_CC'],352.4540446902532,0.9801476473908308,40,0.25,0.2,1.0,1.0,CC',2537669.121769823,0.0155466545671758,0.9956943019580068,3,0.9944911993104147,5.70290830515418e-17
['Testpoint Cyclization_40°C_25%SOC_20%DOD_1C_1C_CC'],502.6226571273668,0.9642689780446738,40,0.25,0.2,1.0,1.0,CC',3618883.131317041,0.0185655034413928,0.9828344814860668,3,0.9864551034568041,4.504437463226701e-16
['Testpoint Cyclization_40°C_25%SOC_20%DOD_1C_1C_CC'],640.5406059540616,0.955622731351504,40,0.25,0.2,1.0,1.0,CC',4611892.362869243,0.0209584438178547,0.9765811751693588,3,0.9791802396058692,1.4074126545146297e-15
['Testpoint Cyclization_40°C_25%SOC_20%DOD_1C_1C_CC'],969.8985842509678,0.9437406550726948,40,0.25,0.2,1.0,1.0,CC',6983269.806606968,0.0257898527402337,0.9695305078129284,3,0.9725297637853807,8.796743860565638e-16
['Testpoint Cyclization_40°C_25%SOC_20%DOD_1C_1C_CC'],1286.632100639389,0.9375589595576288,40,0.25,0.2,1.0,1.0,CC',9263751.1246036,0.0297038601096572,0.967262819667286,3,0.9671153588785122,3.3519365401717626e-16
['Testpoint Cyclization_40°C_25%SOC_20%DOD_1C_1C_CC'],1640.0507355119753,0.9319568232518748,40,0.25,0.2,1.0,1.0,CC',11808365.29568622,0.0335362378609486,0.9654930611128234,3,0.9641648852379032,1.9542661939375245e-16
['Testpoint Cyclization_40°C_25%SOC_20%DOD_1C_1C_CC'],1932.7297927918555,0.9266504179529274,40,0.25,0.2,1.0,1.0,CC',13915654.50810136,0.0364058579562372,0.9630562759091644,3,0.9624404544356113,7.438663694093938e-17
['Testpoint Cyclization_40°C_25%SOC_20%DOD_1C_1C_CC'],2237.53525103367,0.9213792775879948,40,0.25,0.2,1.0,1.0,CC',16110253.807442425,0.0391715397138554,0.9605508173018502,3,0.9607833566255032,3.101818338047496e-17

File: data_breakin/4_breakin.csv
Legend,X,Y,Temperature,SOC,DoD,C_chg,C_dis,method,t,Q_loss_calendar,y_pure_cycle,LABLE,q_smooth,d2q_dt2
['Testpoint Cyclization_40°C_50%SOC_10%DOD_1C_1C_CC'],351.8306412852247,0.9250665990470004,40,0.5,0.1,1.0,1.0,CC',2533180.617253618,0.0167766543251018,0.9418432533721024,4,0.9406383673390886,3.923722677699018e-15
['Testpoint Cyclization_40°C_50%SOC_10%DOD_1C_1C_CC'],501.8767637335847,0.8939433242148728,40,0.5,0.1,1.0,1.0,CC',3613512.6988818096,0.0200372017337165,0.9139805259485894,4,0.9107462637544875,1.5200482127107914e-15
['Testpoint Cyclization_40°C_50%SOC_10%DOD_1C_1C_CC'],639.6825421447647,0.8680978239278866,40,0.5,0.1,1.0,1.0,CC',4605714.303442306,0.0226214675186846,0.8907192914465712,4,0.8820965016698707,5.074818674899368e-15
['Testpoint Cyclization_40°C_50%SOC_10%DOD_1C_1C_CC'],968.9402748876134,0.8186835984916766,40,0.5,0.1,1.0,1.0,CC',6976369.979190817,0.0278411410331722,0.8465247395248489,4,0.8562070561338846,3.564547776444522e-15
['Testpoint Cyclization_40°C_50%SOC_10%DOD_1C_1C_CC'],1285.5921598077446,0.7920826304142251,40,0.5,0.1,1.0,1.0,CC',9256263.55061576,0.032069348254161,0.8241519786683862,4,0.8365528483116746,1.4193510915826418e-15
['Testpoint Cyclization_40°C_50%SOC_10%DOD_1C_1C_CC'],1638.9394864460185,0.7826202236819132,40,0.5,0.1,1.0,1.0,CC',11800364.302411333,0.0362092880341032,0.8188295117160165,4,0.8255170384856617,1.3552487161230328e-15
['Testpoint Cyclization_40°C_50%SOC_10%DOD_1C_1C_CC'],1931.5474837472952,0.7827003801292403,40,0.5,0.1,1.0,1.0,CC',13907141.882980524,0.039308929852219,0.8220093099814593,4,0.8219901550038908,1.256819955555453e-15
['Testpoint Cyclization_40°C_50%SOC_10%DOD_1C_1C_CC'],2236.281525806894,0.7872640327718177,40,0.5,0.1,1.0,1.0,CC',16101226.985809635,0.0422962402490971,0.8295602730209147,4,0.8248782620086459,8.564376912858512e-16
['Testpoint Cyclization_40°C_50%SOC_10%DOD_1C_1C_CC'],2553.708116193535,0.7917135788180737,40,0.5,0.1,1.0,1.0,CC',18386698.43659345,0.0451985137868731,0.8369120926049468,4,0.8335158756655117,1.3138956293837142e-16

File: data_breakin/5_breakin.csv
Legend,X,Y,Temperature,SOC,DoD,C_chg,C_dis,method,t,Q_loss_calendar,y_pure_cycle,LABLE,q_smooth,d2q_dt2
['Testpoint Cyclization_40°C_50%SOC_100%DOD_1C_1C_CC'],138.32535165589698,0.9784193197791514,40,0.5,1.0,1.0,1.0,CC',995942.5319224582,0.0105193624140306,0.9889386821931822,5,0.9895658796058289,2.5795789657247827e-15
['Testpoint Cyclization_40°C_50%SOC_100%DOD_1C_1C_CC'],204.3208931592397,0.9731919282938336,40,0.5,1.0,1.0,1.0,CC',1471110.4307465258,0.0127848287589918,0.9859767570528256,5,0.9854197337172743,4.708082642129348e-15
['Testpoint Cyclization_40°C_50%SOC_100%DOD_1C_1C_CC'],353.8718568450382,0.9645404754285088,40,0.5,1.0,1.0,1.0,CC',2547877.369284275,0.0168252504931724,0.9813657259216813,5,0.9814019909974063,1.4334837875656903e-15
['Testpoint Cyclization_40°C_50%SOC_100%DOD_1C_1C_CC'],504.3748380116895,0.9575034477503216,40,0.5,1.0,1.0,1.0,CC',3631498.833684164,0.0200870070747548,0.9775904548250764,5,0.9773224957730808,1.2910402843700754e-17
['Testpoint Cyclization_40°C_50%SOC_100%DOD_1C_1C_CC'],642.6230174727128,0.9516764237478128,40,0.5,1.0,1.0,1.0,CC',4626885.725803532,0.0226734007793663,0.9743498245271792,5,0.9728891067535071,4.2451948836356853e-16
['Testpoint Cyclization_40°C_50%SOC_100%DOD_1C_1C_CC'],972.3110831485678,0.9400608413994128,40,0.5,1.0,1.0,1.0,CC',7000639.798669688,0.0278895267138972,0.96795036811331,5,0.9677150789368,2.946306074959772e-16
['Testpoint Cyclization_40°C_50%SOC_100%DOD_1C_1C_CC'],2241.237508055259,0.9022899081993416,40,0.5,1.0,1.0,1.0,CC',16136910.057997864,0.0423430821614022,0.944632990360744,5,0.9445082640143625,7.606807240569584e-17
['Testpoint Cyclization_40°C_50%SOC_100%DOD_1C_1C_CC'],2559.0579097733507,0.8937152485551284,40,0.5,1.0,1.0,1.0,CC',18425216.950368125,0.0452458324704312,0.9389610810255596,5,0.9389097753196554,3.3128817394642916e-17
['Testpoint Cyclization_40°C_50%SOC_100%DOD_1C_1C_CC'],3824.815554385976,0.8611906110916947,40,0.5,1.0,1.0,1.0,CC',27538671.99157903,0.0553151092723155,0.9165057203640102,5,0.916259462691539,3.76467622875937e-17

File: data_breakin/6_breakin.csv
Legend,X,Y,Temperature,SOC,DoD,C_chg,C_dis,method,t,Q_loss_calendar,y_pure_cycle,LABLE,q_smooth,d2q_dt2
['Testpoint Cyclization_40°C_50%SOC_100%DOD_1C_1C_CC+CV'],136.4222817541376,0.9805093823757912,40,0.5,1.0,1.0,1.0,CC+CV',982240.4286297908,0.010446749495354,0.9909561318711452,6,0.9914371878304267,1.6659808185207944e-15
['Testpoint Cyclization_40°C_50%SOC_100%DOD_1C_1C_CC+CV'],201.6017516333337,0.9753494992501132,40,0.5,1.0,1.0,1.0,CC+CV',1451532.6117600026,0.0126994723497488,0.988048971599862,6,0.9876034275768143,3.932018154613148e-15
['Testpoint Cyclization_40°C_50%SOC_100%DOD_1C_1C_CC+CV'],349.3694484210796,0.9667096892568696,40,0.5,1.0,1.0,1.0,CC+CV',2515460.028631773,0.0167178717154067,0.9834275609722763,6,0.9837067551038156,1.1865634892013445e-15
['Testpoint Cyclization_40°C_50%SOC_100%DOD_1C_1C_CC+CV'],634.7315485145912,0.953992073736256,40,0.5,1.0,1.0,1.0,CC+CV',4570067.149305056,0.0225337550301027,0.9765258287663588,6,0.9749876769293542,4.296037896470869e-16
['Testpoint Cyclization_40°C_50%SOC_100%DOD_1C_1C_CC+CV'],960.5211468910388,0.9423105007837872,40,0.5,1.0,1.0,1.0,CC+CV',6915752.257615479,0.0277199212160693,0.9700304219998566,6,0.9697818451550653,3.1828077198818357e-16
['Testpoint Cyclization_40°C_50%SOC_100%DOD_1C_1C_CC+CV'],2213.5639119379894,0.9035513230248476,40,0.5,1.0,1.0,1.0,CC+CV',15937660.16595352,0.0420808553784494,0.945632178403297,6,0.9452865838298504,4.221734916944662e-17
['Testpoint Cyclization_40°C_50%SOC_100%DOD_1C_1C_CC+CV'],2527.2055875300384,0.8942892263260336,40,0.5,1.0,1.0,1.0,CC+CV',18195880.230216272,0.044963365722087,0.9392525920481206,6,0.9388607973531218,7.024388663851816e-18
['Testpoint Cyclization_40°C_50%SOC_100%DOD_1C_1C_CC+CV'],3784.131647893923,0.8571182261081637,40,0.5,1.0,1.0,1.0,CC+CV',27245747.86483624,0.055020134114209,0.9121383602223728,6,0.9119309703813185,5.63964076037319e-17

File: data_breakin/7_breakin.csv
Legend,X,Y,Temperature,SOC,DoD,C_chg,C_dis,method,t,Q_loss_calendar,y_pure_cycle,LABLE,q_smooth,d2q_dt2
['Testpoint Cyclization_40°C_50%SOC_20%DOD_1C_1C_CC'],351.95230708141,0.9137056403756952,40,0.5,0.2,1.0,1.0,CC',2534056.610986152,0.0167795548237165,0.930485195199412,7,0.9281722353510522,5.8540480969961834e-15
['Testpoint Cyclization_40°C_50%SOC_20%DOD_1C_1C_CC'],502.02687055256985,0.8780936763389239,40,0.5,0.2,1.0,1.0,CC',3614593.467978503,0.0200401979829644,0.8981338743218883,7,0.8935900613015328,2.867434794829196e-15
['Testpoint Cyclization_40°C_50%SOC_20%DOD_1C_1C_CC'],639.8621908288542,0.8483986655903574,40,0.5,0.2,1.0,1.0,CC',4607007.773967749,0.0226246438063869,0.8710233093967443,7,0.8627177474977468,6.411188100046099e-15
['Testpoint Cyclization_40°C_50%SOC_20%DOD_1C_1C_CC'],969.1504301846307,0.7919598710055425,40,0.5,0.2,1.0,1.0,CC',6977883.097329341,0.0278441601284625,0.8198040311340051,7,0.8360951375068644,4.076897767054977e-15
['Testpoint Cyclization_40°C_50%SOC_20%DOD_1C_1C_CC'],1285.8347658870505,0.7685173802411495,40,0.5,0.2,1.0,1.0,CC',9258010.314386765,0.0320723740395031,0.8005897542806526,7,0.8175256774304602,1.6997580834766173e-15
['Testpoint Cyclization_40°C_50%SOC_20%DOD_1C_1C_CC'],1639.212348096297,0.7706514878000542,40,0.5,0.2,1.0,1.0,CC',11802328.906293338,0.036212302091357,0.8068637898914113,7,0.8092283970853948,1.5533591488935386e-15
['Testpoint Cyclization_40°C_50%SOC_20%DOD_1C_1C_CC'],1931.845306079283,0.7728905356068659,40,0.5,0.2,1.0,1.0,CC',13909286.203770837,0.0393119602270909,0.8122024958339569,7,0.8093623936699694,1.2903653813669233e-15
['Testpoint Cyclization_40°C_50%SOC_20%DOD_1C_1C_CC'],2236.603248425194,0.7790563283809435,40,0.5,0.2,1.0,1.0,CC',16103543.388661396,0.0422992826137589,0.8213556109947024,7,0.8160598371960943,6.799382126177415e-16

File: data_breakin/8_breakin.csv
Legend,X,Y,Temperature,SOC,DoD,C_chg,C_dis,method,t,Q_loss_calendar,y_pure_cycle,LABLE,q_smooth,d2q_dt2
['Testpoint Cyclization_40°C_50%SOC_40%DOD_1C_1C_CC'],203.0096396764306,0.9587426535236516,40,0.5,0.4,1.0,1.0,CC',1461669.4056703004,0.0127437386528562,0.971486392176508,8,0.9663394352492007,6.90390644951693e-16
['Testpoint Cyclization_40°C_50%SOC_40%DOD_1C_1C_CC'],352.16048954098943,0.9263271237831976,40,0.5,0.4,1.0,1.0,CC',2535555.524695124,0.0167845167070618,0.9431116404902594,8,0.9430208654504583,5.1551426338218e-15
['Testpoint Cyclization_40°C_50%SOC_40%DOD_1C_1C_CC'],502.2759598703253,0.8987454625667822,40,0.5,0.4,1.0,1.0,CC',3616386.911066342,0.020045169011905,0.9187906315786872,8,0.9176955362629442,2.4572198234714615e-15
['Testpoint Cyclization_40°C_50%SOC_40%DOD_1C_1C_CC'],640.1475228815771,0.8767398123796614,40,0.5,0.4,1.0,1.0,CC',4609062.164747355,0.022629687717902,0.8993695000975634,8,0.895708595650954,4.831869484021774e-15
['Testpoint Cyclization_40°C_50%SOC_40%DOD_1C_1C_CC'],969.467513889189,0.8371205672848557,40,0.5,0.4,1.0,1.0,CC',6980166.10000216,0.0278487147399714,0.8649692820248271,8,0.8771651750088552,2.855720057806903e-15
['Testpoint Cyclization_40°C_50%SOC_40%DOD_1C_1C_CC'],1286.1742524437982,0.8231868149694531,40,0.5,0.4,1.0,1.0,CC',9260454.617595349,0.0320766076399393,0.8552634226093925,8,0.864231651548995,1.0821676256978816e-15
['Testpoint Cyclization_40°C_50%SOC_40%DOD_1C_1C_CC'],1639.569458891956,0.8203040070031363,40,0.5,0.4,1.0,1.0,CC',11804900.104022082,0.036216246394177,0.8565202533973133,8,0.8571574892512293,1.0195273315342085e-15
['Testpoint Cyclization_40°C_50%SOC_40%DOD_1C_1C_CC'],1932.2224989517103,0.8210725489143735,40,0.5,0.4,1.0,1.0,CC',13912001.992452314,0.0393157978706697,0.8603883467850433,8,0.856259978891716,8.199985123866488e-16
['Testpoint Cyclization_40°C_50%SOC_40%DOD_1C_1C_CC'],2237.00120602503,0.8211074214589962,40,0.5,0.4,1.0,1.0,CC',16106408.683380216,0.0423030455905578,0.863410467049554,8,0.8594995787992236,3.201272657314141e-16

File: data_breakin/9_breakin.csv
Legend,X,Y,Temperature,SOC,DoD,C_chg,C_dis,method,t,Q_loss_calendar,y_pure_cycle,LABLE,q_smooth,d2q_dt2
['Testpoint Cyclization_40°C_50%SOC_5%DOD_1C_1C_CC'],202.67940061496043,0.9656239953686652,40,0.5,0.05,1.0,1.0,CC',1459291.6844277151,0.0127333692113034,0.9783573645799688,9,0.9737955058863834,1.2481014880798838e-15
['Testpoint Cyclization_40°C_50%SOC_5%DOD_1C_1C_CC'],351.73947307132136,0.9391559150813552,40,0.5,0.05,1.0,1.0,CC',2532524.2061135136,0.0167744805566372,0.9559303956379924,9,0.9556080169294536,4.2445765315470516e-15
['Testpoint Cyclization_40°C_50%SOC_5%DOD_1C_1C_CC'],501.7662067478005,0.9148054809145432,40,0.5,0.05,1.0,1.0,CC',3612716.6885841633,0.0200349946434519,0.9348404755579952,9,0.9360157500051918,1.9662525411333197e-15
['Testpoint Cyclization_40°C_50%SOC_5%DOD_1C_1C_CC'],639.5495064539604,0.896838660427775,40,0.5,0.05,1.0,1.0,CC',4604756.446468514,0.0226191150869338,0.9194577755147088,9,0.919079356884396,3.764928526792643e-15
['Testpoint Cyclization_40°C_50%SOC_5%DOD_1C_1C_CC'],968.7804471066652,0.8683706200912154,40,0.5,0.05,1.0,1.0,CC',6975219.219167989,0.0278388447248134,0.8962094648160288,9,0.9048635178421265,2.2636794052438005e-15
['Testpoint Cyclization_40°C_50%SOC_5%DOD_1C_1C_CC'],1285.396142714298,0.8590661258766691,40,0.5,0.05,1.0,1.0,CC',9254852.227542946,0.0320669033185649,0.891133029195234,9,0.8950986195378132,8.918942702939033e-16
['Testpoint Cyclization_40°C_50%SOC_5%DOD_1C_1C_CC'],1638.6993614384587,0.8550225124330719,40,0.5,0.05,1.0,1.0,CC',11798635.402356902,0.0362066353815402,0.8912291478146122,9,0.8909532245644916,7.111484900517354e-16
['Testpoint Cyclization_40°C_50%SOC_5%DOD_1C_1C_CC'],1931.2617948062928,0.8528605580448604,40,0.5,0.05,1.0,1.0,CC',13905084.92260531,0.0393060227163812,0.8921665807612416,9,0.8905743027519817,5.281412851852133e-16
['Testpoint Cyclization_40°C_50%SOC_5%DOD_1C_1C_CC'],2235.9507976310924,0.8523893090273673,40,0.5,0.05,1.0,1.0,CC',16098845.742943864,0.0422931124954004,0.8946824215227678,9,0.8927692194413512,2.659552745469811e-16
['Testpoint Cyclization_40°C_50%SOC_5%DOD_1C_1C_CC'],3187.182373054808,0.8530089172758554,40,0.5,0.05,1.0,1.0,CC',22947713.08599462,0.050494256712346,0.9035031739882012,9,0.902805599421417,2.627475559732475e-18
