Repository: tomwu1233/LFP-Gr_3Ah_modeling

# LFP-Gr_3Ah_modeling
Symbolic Regression Method for modeling LFP|Gr 3Ah battery

File: data_longterm/10_longterm.csv
Legend,X,Y,Temperature,SOC,DoD,C_chg,C_dis,method,t,Q_loss_calendar,y_pure_cycle,LABLE,q_smooth,d2q_dt2
['Testpoint Cyclization_40°C_50%SOC_80%DOD_0.2C_0.2C_CC'],1028.9128460191414,0.905690266033306,40,0.5,0.8,0.2,0.2,CC',37040862.45668909,0.0641523874081587,0.9698426534414648,10,0.9694969438632788,-1.3547340535336323e-18
['Testpoint Cyclization_40°C_50%SOC_80%DOD_0.2C_0.2C_CC'],1092.5492213527712,0.9021173094546738,40,0.5,0.8,0.2,0.2,CC',39331771.96869976,0.0661064802461084,0.9682237897007824,10,0.9680296188836204,2.0346936150022318e-18
['Testpoint Cyclization_40°C_50%SOC_80%DOD_0.2C_0.2C_CC'],1156.101122572028,0.8986531560239429,40,0.5,0.8,0.2,0.2,CC',41619640.41259301,0.0680019614753695,0.9666551174993124,10,0.9666358065805357,-1.9883241709417896e-18
['Testpoint Cyclization_40°C_50%SOC_80%DOD_0.2C_0.2C_CC'],1219.5838947851184,0.8953944336554912,40,0.5,0.8,0.2,0.2,CC',43905020.21226426,0.0698440426283931,0.9652384762838844,10,0.9651602276751586,1.2157076845090258e-18
['Testpoint Cyclization_40°C_50%SOC_80%DOD_0.2C_0.2C_CC'],1282.8164699723688,0.8916227229051062,40,0.5,0.8,0.2,0.2,CC',46181392.91900528,0.0716317880452417,0.963254510950348,10,0.9637437308346057,8.853268024392269e-18
['Testpoint Cyclization_40°C_50%SOC_80%DOD_0.2C_0.2C_CC'],1346.4704081216646,0.8891079777339725,40,0.5,0.8,0.2,0.2,CC',48472934.69237992,0.0733874732368644,0.962495450970837,10,0.9623191006515643,2.745714036199479e-18
['Testpoint Cyclization_40°C_50%SOC_80%DOD_0.2C_0.2C_CC'],1410.1293399567685,0.88592634188853,40,0.5,0.8,0.2,0.2,CC',50764656.23844366,0.0751022594318765,0.9610286013204066,10,0.9610240932388623,-4.839761704346634e-17
['Testpoint Cyclization_40°C_50%SOC_80%DOD_0.2C_0.2C_CC'],1467.749239642414,0.8827096397230464,40,0.5,0.8,0.2,0.2,CC',52838972.6271269,0.0766212901632669,0.9593309298863134,10,0.9596768105475414,-3.4872130087676144e-17
['Testpoint Cyclization_40°C_50%SOC_80%DOD_0.2C_0.2C_CC'],1512.978589334176,0.8807699013416156,40,0.5,0.8,0.2,0.2,CC',54467229.21603033,0.0777928924574678,0.9585627937990834,10,0.9582180699447963,4.5664269874060483e-17
['Testpoint Cyclization_40°C_50%SOC_80%DOD_0.2C_0.2C_CC'],1579.1578557156677,0.8775774766804285,40,0.5,0.8,0.2,0.2,CC',56849682.805764034,0.0794760548751623,0.9570535315555908,10,0.9567688825581702,7.904795821843488e-17
['Testpoint Cyclization_40°C_50%SOC_80%DOD_0.2C_0.2C_CC'],1698.1621163054474,0.8727231431264254,40,0.5,0.8,0.2,0.2,CC',61133836.1869961,0.0824162979267849,0.9551394410532104,10,0.955111335739223,7.384219014794352e-18
['Testpoint Cyclization_40°C_50%SOC_80%DOD_0.2C_0.2C_CC'],1821.858280778312,0.8677448764278917,40,0.5,0.8,0.2,0.2,CC',65586898.10801923,0.0853651924731698,0.9531100689010616,10,0.953362035031172,-1.9016329107697385e-17
['Testpoint Cyclization_40°C_50%SOC_80%DOD_0.2C_0.2C_CC'],1916.8859472498816,0.8637852524664136,40,0.5,0.8,0.2,0.2,CC',69007894.10099573,0.0875632082056486,0.9513484606720622,10,0.9515313552614223,-7.800722841410524e-18
['Testpoint Cyclization_40°C_50%SOC_80%DOD_0.2C_0.2C_CC'],2014.1541283674708,0.8601846462355099,40,0.5,0.8,0.2,0.2,CC',72509548.62122895,0.0897573204157902,0.9499419666513002,10,0.9496296712573811,4.4332236561883815e-18
['Testpoint Cyclization_40°C_50%SOC_80%DOD_0.2C_0.2C_CC'],2121.89855864954,0.8554481045823668,40,0.5,0.8,0.2,0.2,CC',76388348.11138344,0.0921267683890361,0.9475748729714027,10,0.9476673578464556,5.0368377707380104e-18

File: data_longterm/12_longterm.csv
Legend,X,Y,Temperature,SOC,DoD,C_chg,C_dis,method,t,Q_loss_calendar,y_pure_cycle,LABLE,q_smooth,d2q_dt2
['Testpoint Cyclization_40°C_50%SOC_80%DOD_0.5C_1C_CC'],1092.92950896998,0.9282518287763672,40,0.5,0.8,0.5,1.0,CC',11803638.696875785,0.0362143114073475,0.9644661401837148,12,0.9654555064989753,-2.864127013572862e-17
['Testpoint Cyclization_40°C_50%SOC_80%DOD_0.5C_1C_CC'],1288.0717696244642,0.921377496469984,40,0.5,0.8,0.5,1.0,CC',13911175.111944214,0.039314629456878,0.960692125926862,12,0.960836648625855,2.983754941445932e-17
['Testpoint Cyclization_40°C_50%SOC_80%DOD_0.5C_1C_CC'],1491.2889184940436,0.9145166292928129,40,0.5,0.8,0.5,1.0,CC',16105920.319735672,0.0423024042487624,0.9568190335415752,12,0.9564011469033973,8.640682351665035e-17
['Testpoint Cyclization_40°C_50%SOC_80%DOD_0.5C_1C_CC'],1702.8784209230762,0.9074726505183102,40,0.5,0.8,0.5,1.0,CC',18391086.945969224,0.0452039074215135,0.9526765579398238,12,0.9524545573946108,2.6633265750115957e-17
['Testpoint Cyclization_40°C_50%SOC_80%DOD_0.5C_1C_CC'],1914.1522311813644,0.9008372747207216,40,0.5,0.8,0.5,1.0,CC',20672844.09675874,0.0479261334534449,0.9487634081741664,12,0.9485259568916028,-1.1253658803806247e-17
['Testpoint Cyclization_40°C_50%SOC_80%DOD_0.5C_1C_CC'],2117.8667001997164,0.8938779587482968,40,0.5,0.8,0.5,1.0,CC',22872960.36215694,0.0504119465017606,0.9442899052500574,12,0.9445939168784102,-8.232170079151189e-19
['Testpoint Cyclization_40°C_50%SOC_80%DOD_0.5C_1C_CC'],2330.464126932104,0.8876420980707713,40,0.5,0.8,0.5,1.0,CC',25169012.570866726,0.0528816949821522,0.9405237930529236,12,0.9405467967842449,9.134782210841792e-18
['Testpoint Cyclization_40°C_50%SOC_80%DOD_0.5C_1C_CC'],2542.370261947897,0.8813267499887111,40,0.5,0.8,0.5,1.0,CC',27457598.829037286,0.0552336261069329,0.936560376095644,12,0.9365380000608527,3.3277969735427186e-17
['Testpoint Cyclization_40°C_50%SOC_80%DOD_0.5C_1C_CC'],2754.4093297934887,0.875279875483682,40,0.5,0.8,0.5,1.0,CC',29747620.76176968,0.0574908058414599,0.932770681325142,12,0.9326106518312824,3.56703600907357e-17
['Testpoint Cyclization_40°C_50%SOC_80%DOD_0.5C_1C_CC'],2997.956363537209,0.8687362356237267,40,0.5,0.8,0.5,1.0,CC',32377928.72620186,0.0599786669800134,0.92871490260374,12,0.9287229568349753,-1.2874911081694557e-17
['Testpoint Cyclization_40°C_50%SOC_80%DOD_0.5C_1C_CC'],3209.1649149574714,0.8627865773853911,40,0.5,0.8,0.5,1.0,CC',34658981.08154069,0.062055484899005,0.924842062284396,12,0.924947884280775,-1.2484401726925093e-17
['Testpoint Cyclization_40°C_50%SOC_80%DOD_0.5C_1C_CC'],3421.17394342966,0.8570545784349601,40,0.5,0.8,0.5,1.0,CC',36948678.58904032,0.0640725094190644,0.9211270878540244,12,0.9211738284705849,1.0925362234071645e-17
['Testpoint Cyclization_40°C_50%SOC_80%DOD_0.5C_1C_CC'],3633.273795628508,0.8514858765563276,40,0.5,0.8,0.5,1.0,CC',39239356.99278788,0.0660287718020532,0.9175146483583808,12,0.9174843110988078,1.1460661182307424e-17
['Testpoint Cyclization_40°C_50%SOC_80%DOD_0.5C_1C_CC'],3845.112435403816,0.8459203251170202,40,0.5,0.8,0.5,1.0,CC',41527214.302361205,0.0679264124074451,0.9138467375244652,12,0.9138408632306813,1.475845163243454e-17
['Testpoint Cyclization_40°C_50%SOC_80%DOD_0.5C_1C_CC'],4056.631544867176,0.8406420045636216,40,0.5,0.8,0.5,1.0,CC',43811620.68456549,0.0697697131601551,0.9104117177237768,12,0.9102737517100359,2.929456634140787e-17
['Testpoint Cyclization_40°C_50%SOC_80%DOD_0.5C_1C_CC'],4267.331649802096,0.8352916517450809,40,0.5,0.8,0.5,1.0,CC',46087181.81786262,0.0715586854979219,0.9068503372430028,12,0.9068447827692061,4.477687192988917e-17
['Testpoint Cyclization_40°C_50%SOC_80%DOD_0.5C_1C_CC'],4479.477520048264,0.8301097312289796,40,0.5,0.8,0.5,1.0,CC',48378357.21652123,0.0733158436672058,0.9034255748961856,12,0.9036831840869706,-6.423078686596046e-18
['Testpoint Cyclization_40°C_50%SOC_80%DOD_0.5C_1C_CC'],4691.635990619461,0.8250460843406424,40,0.5,0.8,0.5,1.0,CC',50669668.69869017,0.0750319632891046,0.9000780476297471,12,0.9007524146048473,-1.5943116324861514e-16
['Testpoint Cyclization_40°C_50%SOC_80%DOD_0.5C_1C_CC'],4883.697418497789,0.8205047177577673,40,0.5,0.8,0.5,1.0,CC',52743932.11977611,0.0765523504826265,0.8970570682403939,12,0.8973326838076507,-1.0982319793048415e-16
['Testpoint Cyclization_40°C_50%SOC_80%DOD_0.5C_1C_CC'],5034.381828813988,0.8166927018580155,40,0.5,0.8,0.5,1.0,CC',54371323.75119106,0.0777243737286133,0.8944170755866289,12,0.8936714658169918,1.0134796341149168e-16
['Testpoint Cyclization_40°C_50%SOC_80%DOD_0.5C_1C_CC'],5254.973117446604,0.811789662225458,40,0.5,0.8,0.5,1.0,CC',56753709.66842331,0.0794089411475996,0.8911986033730576,12,0.8898422533557365,1.952045328835685e-16
['Testpoint Cyclization_40°C_50%SOC_80%DOD_0.5C_1C_CC'],5651.690586934493,0.8038585038258812,40,0.5,0.8,0.5,1.0,CC',61038258.338892505,0.0823518470912338,0.8862103509171151,12,0.8856026956089518,2.413591161084246e-17
['Testpoint Cyclization_40°C_50%SOC_80%DOD_0.5C_1C_CC'],6064.018721311533,0.7939468231997178,40,0.5,0.8,0.5,1.0,CC',65491402.19016454,0.0853030230674892,0.8792498462672069,12,0.8811496889590481,-4.557227961384019e-17
['Testpoint Cyclization_40°C_50%SOC_80%DOD_0.5C_1C_CC'],6380.741181168877,0.7889464874934832,40,0.5,0.8,0.5,1.0,CC',68912004.75662386,0.0875023506940327,0.876448838187516,12,0.876526694633534,-1.5896439369226078e-17
['Testpoint Cyclization_40°C_50%SOC_80%DOD_0.5C_1C_CC'],6704.946093245157,0.7824695890768496,40,0.5,0.8,0.5,1.0,CC',72413417.80704768,0.0896978020062854,0.8721673910831351,12,0.8717771738599203,1.4604067190722608e-17
['Testpoint Cyclization_40°C_50%SOC_80%DOD_0.5C_1C_CC'],7064.091289288686,0.7749628334986531,40,0.5,0.8,0.5,1.0,CC',76292185.9243178,0.0920687628056923,0.8670315963043456,12,0.8669445878657174,1.4979424953814672e-17

File: data_longterm/13_longterm.csv
Legend,X,Y,Temperature,SOC,DoD,C_chg,C_dis,method,t,Q_loss_calendar,y_pure_cycle,LABLE,q_smooth,d2q_dt2
['Testpoint Cyclization_40°C_50%SOC_80%DOD_1C_0.5C_CC'],1093.9697383571192,0.9290775068868096,40,0.5,0.8,1.0,0.5,CC',11814873.17425689,0.0362315413527536,0.9653090482395632,13,0.9661360429075458,-4.229998201274756e-17
['Testpoint Cyclization_40°C_50%SOC_80%DOD_1C_0.5C_CC'],1289.0989634149748,0.922153798270844,40,0.5,0.8,1.0,0.5,CC',13922268.80488173,0.0393303023783125,0.9614841006491566,13,0.9617043808779967,1.9349055804568784e-17
['Testpoint Cyclization_40°C_50%SOC_80%DOD_1C_0.5C_CC'],1492.327796235722,0.9152807545202716,40,0.5,0.8,1.0,0.5,CC',16117140.199345795,0.0423171362616543,0.957597890781926,13,0.9573752489620208,8.394565098625891e-17
['Testpoint Cyclization_40°C_50%SOC_80%DOD_1C_0.5C_CC'],1704.0570088880331,0.9084714056909786,40,0.5,0.8,1.0,0.5,CC',18403815.69599076,0.0452195478704655,0.9536909535614442,13,0.953519770267242,4.252901832185526e-17
['Testpoint Cyclization_40°C_50%SOC_80%DOD_1C_0.5C_CC'],1915.396575417701,0.9018360646533432,40,0.5,0.8,1.0,0.5,CC',20686283.014511168,0.0479417087347704,0.9497777733881136,13,0.9497688391390207,5.550236798810254e-18
['Testpoint Cyclization_40°C_50%SOC_80%DOD_1C_0.5C_CC'],2126.9496910852067,0.8954348417522686,40,0.5,0.8,1.0,0.5,CC',22971056.66372023,0.0505199328438114,0.94595477459608,13,0.9460405865726478,9.559683781188463e-19
['Testpoint Cyclization_40°C_50%SOC_80%DOD_1C_0.5C_CC'],2339.5684802444985,0.8892937532941371,40,0.5,0.8,1.0,0.5,CC',25267339.58664058,0.0529848899478053,0.9422786432419424,13,0.9422585935854401,8.939302908222779e-18
['Testpoint Cyclization_40°C_50%SOC_80%DOD_1C_0.5C_CC'],2551.6037965644373,0.8833147359691339,40,0.5,0.8,1.0,0.5,CC',27557321.00289592,0.0553338356203896,0.9386485715895236,13,0.9385503189078087,3.5198423401651693e-17
['Testpoint Cyclization_40°C_50%SOC_80%DOD_1C_0.5C_CC'],2763.673543165928,0.8774662174313029,40,0.5,0.8,1.0,0.5,CC',29847674.266192023,0.0575874073149237,0.9350536247462268,13,0.9349371475959396,3.332155375076498e-17
['Testpoint Cyclization_40°C_50%SOC_80%DOD_1C_0.5C_CC'],3007.363529337408,0.8710635996023774,40,0.5,0.8,1.0,0.5,CC',32479526.116844,0.0600726955900782,0.9311362951924556,13,0.9313827449433014,-1.3813412559990504e-17
['Testpoint Cyclization_40°C_50%SOC_80%DOD_1C_0.5C_CC'],3218.572229748292,0.8656829061513905,40,0.5,0.8,1.0,0.5,CC',34760580.08128155,0.062146372762961,0.9278292789143516,13,0.9278763084650916,-9.738965126711695e-18
['Testpoint Cyclization_40°C_50%SOC_80%DOD_1C_0.5C_CC'],3430.581454741244,0.8603318469685178,40,0.5,0.8,1.0,0.5,CC',37050279.71120543,0.0641605419289477,0.9244923888974655,13,0.9244106378250888,1.1343971332618515e-17
['Testpoint Cyclization_40°C_50%SOC_80%DOD_1C_0.5C_CC'],3642.7726280538527,0.8550423800962442,40,0.5,0.8,1.0,0.5,CC',39341944.3829816,0.0661150282849563,0.9211574083812006,13,0.9210288685514378,1.0576087120284989e-17
['Testpoint Cyclization_40°C_50%SOC_80%DOD_1C_0.5C_CC'],3854.621458687416,0.8496654596838012,40,0.5,0.8,1.0,0.5,CC',41629911.753824085,0.0680103520844068,0.917675811768208,13,0.9176627364999467,1.5004001369899232e-17
['Testpoint Cyclization_40°C_50%SOC_80%DOD_1C_0.5C_CC'],4066.292727544411,0.8445551602348832,40,0.5,0.8,1.0,0.5,CC',43915961.457479626,0.0698527447448083,0.9144079049796916,13,0.9144137354441848,2.919790002967729e-17
['Testpoint Cyclization_40°C_50%SOC_80%DOD_1C_0.5C_CC'],4277.188290399559,0.839562057103238,40,0.5,0.8,1.0,0.5,CC',46193633.53631523,0.0716412806044277,0.9112033377076656,13,0.911251167972142,4.01992408936225e-17
['Testpoint Cyclization_40°C_50%SOC_80%DOD_1C_0.5C_CC'],4489.471152356452,0.8347557363253015,40,0.5,0.8,1.0,0.5,CC',48486288.44544967,0.0733975812560806,0.9081533175813822,13,0.9084144532658943,-4.753368323629371e-18
['Testpoint Cyclization_40°C_50%SOC_80%DOD_1C_0.5C_CC'],4701.771998972033,0.8298475024776938,40,0.5,0.8,1.0,0.5,CC',50779137.58889794,0.0751129706694605,0.9049604731471544,13,0.9056517374653779,-1.399786832619493e-16
['Testpoint Cyclization_40°C_50%SOC_80%DOD_1C_0.5C_CC'],4893.898666833033,0.8259371667802221,40,0.5,0.8,1.0,0.5,CC',52854105.601796746,0.0766322614688891,0.9025694282491112,13,0.9026375276853957,-1.1544753809987595e-16
['Testpoint Cyclization_40°C_50%SOC_80%DOD_1C_0.5C_CC'],5044.706899816383,0.8220767239866617,40,0.5,0.8,1.0,0.5,CC',54482834.51801693,0.0778040358060027,0.8998807597926645,13,0.8992762002713737,6.978179749149918e-17
['Testpoint Cyclization_40°C_50%SOC_80%DOD_1C_0.5C_CC'],5265.314324188169,0.8174262259982537,40,0.5,0.8,1.0,0.5,CC',56865394.70123223,0.0794870367587688,0.8969132627570224,13,0.8956299676624102,1.6967223594762017e-16
['Testpoint Cyclization_40°C_50%SOC_80%DOD_1C_0.5C_CC'],5662.065079065914,0.8091959395271388,40,0.5,0.8,1.0,0.5,CC',61150302.85391187,0.0824273967751204,0.8916233363022592,13,0.8915220884226889,1.5025808585587222e-17
['Testpoint Cyclization_40°C_50%SOC_80%DOD_1C_0.5C_CC'],6074.457717418839,0.8008057278096095,40,0.5,0.8,1.0,0.5,CC',65604143.34812346,0.0853764145809809,0.8861821423905905,13,0.8870858381526484,-5.594734409512234e-17
['Testpoint Cyclization_40°C_50%SOC_80%DOD_1C_0.5C_CC'],6391.274904016617,0.7942807910105829,40,0.5,0.8,1.0,0.5,CC',69025768.96337947,0.0875745480601271,0.8818553390707101,13,0.8823368265388909,-2.829332757693169e-17
['Testpoint Cyclization_40°C_50%SOC_80%DOD_1C_0.5C_CC'],6715.534367255128,0.7877405781799323,40,0.5,0.8,1.0,0.5,CC',72527771.16635539,0.0897685982688707,0.877509176448803,13,0.8772906632680202,5.144144449280044e-18
['Testpoint Cyclization_40°C_50%SOC_80%DOD_1C_0.5C_CC'],7074.754697081822,0.78002190485257,40,0.5,0.8,1.0,0.5,CC',76407350.72848368,0.0921382265556731,0.8721601314082431,13,0.8719629580266404,9.167130029663441e-18

File: data_longterm/15_longterm.csv
Legend,X,Y,Temperature,SOC,DoD,C_chg,C_dis,method,t,Q_loss_calendar,y_pure_cycle,LABLE,q_smooth,d2q_dt2
['Testpoint Cyclization_40°C_50%SOC_80%DOD_1C_2C_CC'],1292.055381417631,0.9194915217535842,40,0.5,0.8,1.0,2.0,CC',6977099.059655206,0.0278425957941575,0.9473341175477415,15,0.947861422582726,7.102952803461294e-16
['Testpoint Cyclization_40°C_50%SOC_80%DOD_1C_2C_CC'],1714.0495326511625,0.9084049707515124,40,0.5,0.8,1.0,2.0,CC',9255867.476316275,0.0320686621252248,0.9404736328767372,15,0.9401649790749331,2.3901638796425997e-17
['Testpoint Cyclization_40°C_50%SOC_80%DOD_1C_2C_CC'],2184.9496711693964,0.8956674414262716,40,0.5,0.8,1.0,2.0,CC',11798728.22431474,0.036206777803272,0.9318742192295436,15,0.9330727624585312,-1.5779210364817942e-16
['Testpoint Cyclization_40°C_50%SOC_80%DOD_1C_2C_CC'],2573.9692838430938,0.8855277514236626,40,0.5,0.8,1.0,2.0,CC',13899434.132752704,0.0392980352554784,0.9248257866791412,15,0.9252992615142666,-1.3968798821293982e-16
['Testpoint Cyclization_40°C_50%SOC_80%DOD_1C_2C_CC'],2979.962464673931,0.8759209010635777,40,0.5,0.8,1.0,2.0,CC',16091797.309239227,0.042283853047853,0.9182047541114308,15,0.9168989378887611,-7.691642337385902e-17
['Testpoint Cyclization_40°C_50%SOC_80%DOD_1C_2C_CC'],4624.667814694641,0.8104114899653144,40,0.5,0.8,1.0,2.0,CC',24973206.199351057,0.0526755925323772,0.8630870824976917,15,0.8631519509328407,-3.0429702528833495e-17
['Testpoint Cyclization_40°C_50%SOC_80%DOD_1C_2C_CC'],5048.338125089003,0.7958078343374632,40,0.5,0.8,1.0,2.0,CC',27261025.87548061,0.0550355581794763,0.8508433925169395,15,0.849205875490433,-4.3182347441421176e-17
['Testpoint Cyclization_40°C_50%SOC_80%DOD_1C_2C_CC'],5535.222804633728,0.7793181748447896,40,0.5,0.8,1.0,2.0,CC',29890203.145022124,0.0576284198247831,0.8369465946695728,15,0.8344140378773561,-1.6453911764441486e-16
['Testpoint Cyclization_40°C_50%SOC_80%DOD_1C_2C_CC'],5957.331961458433,0.7580760595404943,40,0.5,0.8,1.0,2.0,CC',32169592.59187553,0.0597853888734201,0.8178614484139144,15,0.8193549141409644,-1.0147418830283822e-16
['Testpoint Cyclization_40°C_50%SOC_80%DOD_1C_2C_CC'],6381.072431913783,0.7406177257554688,40,0.5,0.8,1.0,2.0,CC',34457791.13233442,0.0618751115798462,0.8024928373353151,15,0.804059484336141,2.690071607149002e-17
['Testpoint Cyclization_40°C_50%SOC_80%DOD_1C_2C_CC'],6805.036888677737,0.7237309323054303,40,0.5,0.8,1.0,2.0,CC',36747199.19885977,0.0638975784445188,0.7876285107499491,15,0.7890845824533602,4.3442032478359574e-17
['Testpoint Cyclization_40°C_50%SOC_80%DOD_1C_2C_CC'],7227.926282669781,0.7080657842735913,40,0.5,0.8,1.0,2.0,CC',39030801.926416814,0.0658530683467069,0.7739188526202984,15,0.7742326271452074,8.660529493367918e-17
['Testpoint Cyclization_40°C_50%SOC_80%DOD_1C_2C_CC'],7650.750502473552,0.692925825907691,40,0.5,0.8,1.0,2.0,CC',41314052.71335717,0.0677518530147356,0.7606776789224267,15,0.759792167478121,1.2726416612345868e-16
['Testpoint Cyclization_40°C_50%SOC_80%DOD_1C_2C_CC'],8072.020214835542,0.6776969722195872,40,0.5,0.8,1.0,2.0,CC',43588909.16011192,0.0695921539147749,0.7472891261343622,15,0.7463025470275297,4.24320026513272e-17
['Testpoint Cyclization_40°C_50%SOC_80%DOD_1C_2C_CC'],8496.037253377192,0.6609321921187754,40,0.5,0.8,1.0,2.0,CC',45878601.16823683,0.0713965722754233,0.7323287643941987,15,0.7331651627935458,-2.6262130714213254e-16
['Testpoint Cyclization_40°C_50%SOC_80%DOD_1C_2C_CC'],8920.026973131105,0.6435997109560957,40,0.5,0.8,1.0,2.0,CC',48168145.65490797,0.0731563858325252,0.716756096788621,15,0.7191215431060587,-8.964329323421895e-16
['Testpoint Cyclization_40°C_50%SOC_80%DOD_1C_2C_CC'],9303.723562831572,0.6277030874775483,40,0.5,0.8,1.0,2.0,CC',50240107.23929048,0.0747132376855538,0.7024163251631022,15,0.70284917789445,-5.849205470619648e-16
['Testpoint Cyclization_40°C_50%SOC_80%DOD_1C_2C_CC'],9605.107618091844,0.6131799305635518,40,0.5,0.8,1.0,2.0,CC',51867581.13769595,0.0759137203215125,0.6890936508850644,15,0.6847800758072777,4.963095239415061e-16
['Testpoint Cyclization_40°C_50%SOC_80%DOD_1C_2C_CC'],10046.049548272207,0.5933992152053071,40,0.5,0.8,1.0,2.0,CC',54248667.56066992,0.0776366550785123,0.6710358702838195,15,0.6662986567632315,9.91181974481597e-16
['Testpoint Cyclization_40°C_50%SOC_80%DOD_1C_2C_CC'],10838.950834215986,0.5636209909209701,40,0.5,0.8,1.0,2.0,CC',58530334.50476632,0.0806422768444183,0.6442632677653883,15,0.6460337911232594,1.3968494235748442e-16
['Testpoint Cyclization_40°C_50%SOC_80%DOD_1C_2C_CC'],11663.05769124133,0.5363914797134665,40,0.5,0.8,1.0,2.0,CC',62980511.53270318,0.0836518152973793,0.6200432950108459,15,0.6250820871578011,-1.807741240122022e-16
['Testpoint Cyclization_40°C_50%SOC_80%DOD_1C_2C_CC'],12296.240588857054,0.5171633049837229,40,0.5,0.8,1.0,2.0,CC',66399699.179828085,0.0858925178726213,0.6030558228563442,15,0.6037799225022737,-3.2421545914533804e-17
['Testpoint Cyclization_40°C_50%SOC_80%DOD_1C_2C_CC'],12944.367267964928,0.4983195949764201,40,0.5,0.8,1.0,2.0,CC',69899583.2470106,0.0881271187110341,0.5864467136874543,15,0.5824636747920967,1.0215026328781896e-16
['Testpoint Cyclization_40°C_50%SOC_80%DOD_1C_2C_CC'],13662.295761139709,0.469741392175242,40,0.5,0.8,1.0,2.0,CC',73776397.11015442,0.0905380214011788,0.5602794135764209,15,0.5614697216626892,9.154485239262704e-17

File: data_longterm/1_longterm.csv
Legend,X,Y,Temperature,SOC,DoD,C_chg,C_dis,method,t,Q_loss_calendar,y_pure_cycle,LABLE,q_smooth,d2q_dt2
['Testpoint Cyclization_25°C_50%SOC_100%DOD_1C_1C_CC'],1268.1278426264032,0.9486715219659602,25,0.5,1.0,1.0,1.0,CC',9130520.466910103,0.0228767540053896,0.97154827597135,1,0.9709141224494737,-6.233126766635305e-17
['Testpoint Cyclization_25°C_50%SOC_100%DOD_1C_1C_CC'],1579.7949455835865,0.9379279104889252,25,0.5,1.0,1.0,1.0,CC',11374523.608201824,0.0255336701214538,0.9634615806103792,1,0.9645672279574253,-3.208135606482174e-16
['Testpoint Cyclization_25°C_50%SOC_100%DOD_1C_1C_CC'],1862.287919884437,0.9294164014252154,25,0.5,1.0,1.0,1.0,CC',13408473.02316795,0.0277227492193572,0.9571391506445728,1,0.958473511453508,-3.8074889791516204e-16
['Testpoint Cyclization_25°C_50%SOC_100%DOD_1C_1C_CC'],2084.216915273355,0.9224987090943276,25,0.5,1.0,1.0,1.0,CC',15006361.789968155,0.0293281278881992,0.9518268369825268,1,0.950791455706069,3.5703361534364984e-17
['Testpoint Cyclization_25°C_50%SOC_100%DOD_1C_1C_CC'],2408.882727374216,0.9136149283024214,25,0.5,1.0,1.0,1.0,CC',17343955.637094356,0.0315297634187919,0.9451446917212132,1,0.9417758568775124,3.7207740153212146e-16
['Testpoint Cyclization_25°C_50%SOC_100%DOD_1C_1C_CC'],2992.569900453568,0.8972316906437703,25,0.5,1.0,1.0,1.0,CC',21546503.28326569,0.0351426927077702,0.9323743833515404,1,0.9316859423593993,3.0472650439232226e-17
['Testpoint Cyclization_25°C_50%SOC_100%DOD_1C_1C_CC'],3599.818357183812,0.8805171626912766,25,0.5,1.0,1.0,1.0,CC',25918692.171723448,0.0385436799901408,0.9190608426814174,1,0.9205823306656746,-2.5065252130226014e-16
['Testpoint Cyclization_25°C_50%SOC_100%DOD_1C_1C_CC'],4066.568285724505,0.866075209676434,25,0.5,1.0,1.0,1.0,CC',29279291.65721644,0.0409663166868319,0.907041526363266,1,0.908502770067959,-1.6367641908649718e-16
['Testpoint Cyclization_25°C_50%SOC_100%DOD_1C_1C_CC'],4447.109023336823,0.8521612556913497,25,0.5,1.0,1.0,1.0,CC',32019184.96802513,0.0428402278052194,0.8950014834965692,1,0.8954850088378753,4.892005853273642e-17
['Testpoint Cyclization_25°C_50%SOC_100%DOD_1C_1C_CC'],4965.893720165512,0.8373451397978037,25,0.5,1.0,1.0,1.0,CC',35754434.785191685,0.0452701145644186,0.8826152543622223,1,0.8815667952470466,1.5829961036185848e-16

File: data_longterm/2_longterm.csv
Legend,X,Y,Temperature,SOC,DoD,C_chg,C_dis,method,t,Q_loss_calendar,y_pure_cycle,LABLE,q_smooth,d2q_dt2
['Testpoint Cyclization_25°C_50%SOC_80%DOD_1C_1C_CC'],1286.8688361401296,0.9312715427519428,25,0.5,0.8,1.0,1.0,CC',9265455.620208934,0.0230451757829465,0.9543167185348894,2,0.9550791609396536,1.234439765965329e-16
['Testpoint Cyclization_25°C_50%SOC_80%DOD_1C_1C_CC'],1640.3142768305331,0.9229298988446226,25,0.5,0.8,1.0,1.0,CC',11810262.79317984,0.0260181501534996,0.9489480489981222,2,0.9498345864437041,5.583439039395296e-17
['Testpoint Cyclization_25°C_50%SOC_80%DOD_1C_1C_CC'],1933.0213372344529,0.9168172069613552,25,0.5,0.8,1.0,1.0,CC',13917753.628088064,0.028244325459943,0.9450615324212982,2,0.945025272703778,9.976371137257049e-17
['Testpoint Cyclization_25°C_50%SOC_80%DOD_1C_1C_CC'],2237.8548906990545,0.9106214629283538,25,0.5,0.8,1.0,1.0,CC',16112555.213033196,0.0303898701440133,0.9410113330723672,2,0.9407311503126016,1.428185892126663e-16
['Testpoint Cyclization_25°C_50%SOC_80%DOD_1C_1C_CC'],2555.383467347572,0.9048936081649676,25,0.5,0.8,1.0,1.0,CC',18398760.964902524,0.0324743841379456,0.9373679923029132,2,0.9372693597614301,6.521796889081973e-17
['Testpoint Cyclization_25°C_50%SOC_80%DOD_1C_1C_CC'],2872.328093857299,0.899609770547429,25,0.5,0.8,1.0,1.0,CC',20680762.27577256,0.0344294358291626,0.9340392063765915,2,0.9339312874870689,9.273581077176892e-18
['Testpoint Cyclization_25°C_50%SOC_80%DOD_1C_1C_CC'],3189.529526904364,0.8944052759498154,25,0.5,0.8,1.0,1.0,CC',22964612.593711425,0.0362807450285174,0.930686020978333,2,0.9306874975102505,-3.450878376774056e-18
['Testpoint Cyclization_25°C_50%SOC_80%DOD_1C_1C_CC'],3508.451478467573,0.8891673692047536,25,0.5,0.8,1.0,1.0,CC',25260850.644966528,0.038051398290968,0.9272187674957216,2,0.9273070515341928,-1.2191013684205916e-17
['Testpoint Cyclization_25°C_50%SOC_80%DOD_1C_1C_CC'],3826.4902046547727,0.8841861362297458,25,0.5,0.8,1.0,1.0,CC',27550729.473514367,0.0397386570503163,0.9239247932800622,2,0.9240035075323032,-1.3497261546446506e-17
['Testpoint Cyclization_25°C_50%SOC_80%DOD_1C_1C_CC'],4144.563582953693,0.8793177966138593,25,0.5,0.8,1.0,1.0,CC',29840857.797266595,0.0413573103219657,0.9206751069358252,2,0.9204279049609561,-2.7425165717473694e-17
['Testpoint Cyclization_25°C_50%SOC_80%DOD_1C_1C_CC'],4510.027877955101,0.8736351669768915,25,0.5,0.8,1.0,1.0,CC',32472200.72127673,0.0431422207285893,0.9167773877054808,2,0.9165576100027117,-6.802930616514526e-17
['Testpoint Cyclization_25°C_50%SOC_80%DOD_1C_1C_CC'],4826.039713660092,0.867861221580467,25,0.5,0.8,1.0,1.0,CC',34747485.93835267,0.0446280929540859,0.912489314534553,2,0.9124443188319944,-5.703937326236918e-17
['Testpoint Cyclization_25°C_50%SOC_80%DOD_1C_1C_CC'],5144.052652510385,0.8625924353514541,25,0.5,0.8,1.0,1.0,CC',37037179.09807478,0.0460750256729458,0.9086674610244,2,0.908151454145236,-3.2225721347083154e-17
['Testpoint Cyclization_25°C_50%SOC_80%DOD_1C_1C_CC'],5462.247074640073,0.8557165660102596,25,0.5,0.8,1.0,1.0,CC',39328178.93740854,0.0474786709739786,0.9031952369842382,2,0.9036897059965143,-2.0933081457145372e-17
['Testpoint Cyclization_25°C_50%SOC_80%DOD_1C_1C_CC'],5776.920884437409,0.8499720380665036,25,0.5,0.8,1.0,1.0,CC',41593830.36794935,0.0488271182495167,0.8987991563160204,2,0.8990910255917899,3.100014855775458e-18
['Testpoint Cyclization_25°C_50%SOC_80%DOD_1C_1C_CC'],6094.349081038159,0.8443721613853251,25,0.5,0.8,1.0,1.0,CC',43879313.38347475,0.0501506477356527,0.8945228091209779,2,0.8945554917132339,2.6175427152720847e-17
['Testpoint Cyclization_25°C_50%SOC_80%DOD_1C_1C_CC'],6410.440510880984,0.8387926849202927,25,0.5,0.8,1.0,1.0,CC',46155171.678343095,0.0514347721631215,0.8902274570834142,2,0.8900853790895481,4.5406510179164826e-17
['Testpoint Cyclization_25°C_50%SOC_80%DOD_1C_1C_CC'],6728.727369881102,0.8329403771285012,25,0.5,0.8,1.0,1.0,CC',48446837.063143946,0.0526962061451955,0.8856365832736968,2,0.8859342044112529,-1.003384399255593e-17
['Testpoint Cyclization_25°C_50%SOC_80%DOD_1C_1C_CC'],7047.039245372726,0.8270787187621655,25,0.5,0.8,1.0,1.0,CC',50738682.56668364,0.0539282376943733,0.8810069564565389,2,0.8819878656335438,-2.302093918209421e-16
['Testpoint Cyclization_25°C_50%SOC_80%DOD_1C_1C_CC'],7335.157499316222,0.821881347302365,25,0.5,0.8,1.0,1.0,CC',52813133.99507681,0.0550196223325737,0.8769009696349387,2,0.8775773906113324,-2.4162028781475887e-16
['Testpoint Cyclization_25°C_50%SOC_80%DOD_1C_1C_CC'],7561.323449830666,0.816417940902321,25,0.5,0.8,1.0,1.0,CC',54441528.838780805,0.0558613968596283,0.8722793377619494,2,0.8724275552155791,2.3190406470056313e-17
['Testpoint Cyclization_25°C_50%SOC_80%DOD_1C_1C_CC'],7892.23888682667,0.8103394866780742,25,0.5,0.8,1.0,1.0,CC',56824119.98515204,0.0570706730592871,0.8674101597373614,2,0.866239984465411,1.9334884733003944e-16
['Testpoint Cyclization_25°C_50%SOC_80%DOD_1C_1C_CC'],8487.315955104776,0.7996692790188552,25,0.5,0.8,1.0,1.0,CC',61108674.8767544,0.059183148855964,0.8588524278748193,2,0.8585228213833721,-7.441592084687007e-17
['Testpoint Cyclization_25°C_50%SOC_80%DOD_1C_1C_CC'],9105.814186160716,0.7868048457909129,25,0.5,0.8,1.0,1.0,CC',65561862.14035717,0.0613016656688104,0.8481065114597234,2,0.8486915868933328,-2.662701452949793e-16
['Testpoint Cyclization_25°C_50%SOC_80%DOD_1C_1C_CC'],9580.980560899832,0.7728461423015153,25,0.5,0.8,1.0,1.0,CC',68983060.0384788,0.0628807716811747,0.8357269139826901,2,0.8362640748116639,-2.391920617978738e-16
['Testpoint Cyclization_25°C_50%SOC_80%DOD_1C_1C_CC'],10067.18228999305,0.7563583873391934,25,0.5,0.8,1.0,1.0,CC',72483712.48794998,0.0644565192990911,0.8208149066382845,2,0.8207580789547383,-1.263665194234165e-16
['Testpoint Cyclization_25°C_50%SOC_80%DOD_1C_1C_CC'],10605.929542872898,0.7357662738106757,25,0.5,0.8,1.0,1.0,CC',76362692.70868489,0.0661587440647707,0.8019250178754465,2,0.8016913931389288,-6.584709521979532e-17

File: data_longterm/3_longterm.csv
Legend,X,Y,Temperature,SOC,DoD,C_chg,C_dis,method,t,Q_loss_calendar,y_pure_cycle,LABLE,q_smooth,d2q_dt2
['Testpoint Cyclization_40°C_25%SOC_20%DOD_1C_1C_CC'],1286.632100639389,0.9375589595576288,40,0.25,0.2,1.0,1.0,CC',9263751.1246036,0.0297038601096572,0.967262819667286,3,0.9671153588785122,3.3519365401717626e-16
['Testpoint Cyclization_40°C_25%SOC_20%DOD_1C_1C_CC'],1640.0507355119753,0.9319568232518748,40,0.25,0.2,1.0,1.0,CC',11808365.29568622,0.0335362378609486,0.9654930611128234,3,0.9641648852379032,1.9542661939375245e-16
['Testpoint Cyclization_40°C_25%SOC_20%DOD_1C_1C_CC'],1932.7297927918555,0.9266504179529274,40,0.25,0.2,1.0,1.0,CC',13915654.50810136,0.0364058579562372,0.9630562759091644,3,0.9624404544356113,7.438663694093938e-17
['Testpoint Cyclization_40°C_25%SOC_20%DOD_1C_1C_CC'],2237.53525103367,0.9213792775879948,40,0.25,0.2,1.0,1.0,CC',16110253.807442425,0.0391715397138554,0.9605508173018502,3,0.9607833566255032,3.101818338047496e-17
['Testpoint Cyclization_40°C_25%SOC_20%DOD_1C_1C_CC'],2555.037831336879,0.9175515030552208,40,0.25,0.2,1.0,1.0,CC',18396272.38562553,0.0418585680233402,0.959410071078561,3,0.9595229245320628,-1.9314337573566575e-17
['Testpoint Cyclization_40°C_25%SOC_20%DOD_1C_1C_CC'],2871.95312612165,0.9133818996031504,40,0.25,0.2,1.0,1.0,CC',20678062.50807588,0.0443786792745516,0.957760578877702,3,0.957797789439625,-1.6124689123368406e-17
['Testpoint Cyclization_40°C_25%SOC_20%DOD_1C_1C_CC'],3189.124780430413,0.9095832121325396,40,0.25,0.2,1.0,1.0,CC',22961698.419098973,0.0467650556735045,0.956348267806044,3,0.9561292325072588,-3.649191367323824e-18
['Testpoint Cyclization_40°C_25%SOC_20%DOD_1C_1C_CC'],3508.0205389277367,0.9056275215679248,40,0.25,0.2,1.0,1.0,CC',25257747.880279705,0.0490474872932824,0.9546750088612072,3,0.9544669272778854,-3.390213824584758e-17
['Testpoint Cyclization_40°C_25%SOC_20%DOD_1C_1C_CC'],3826.028172397516,0.9016790680254916,40,0.25,0.2,1.0,1.0,CC',27547402.84126212,0.0512223832699774,0.952901451295469,3,0.9526430290776186,-4.5745720541836814e-17
['Testpoint Cyclization_40°C_25%SOC_20%DOD_1C_1C_CC'],4144.070219234018,0.8965524834612678,40,0.25,0.2,1.0,1.0,CC',29837305.57848493,0.0533088424672476,0.9498613259285156,3,0.9504252128780364,-4.7020823233110426e-17
['Testpoint Cyclization_40°C_25%SOC_20%DOD_1C_1C_CC'],4509.502679037941,0.8926845424421693,40,0.25,0.2,1.0,1.0,CC',32468419.289073177,0.0556096324030765,0.9482941748452458,3,0.9478695442624379,-6.155617586836552e-17
['Testpoint Cyclization_40°C_25%SOC_20%DOD_1C_1C_CC'],4826.282970368511,0.8878085708943332,40,0.25,0.2,1.0,1.0,CC',34749237.38665328,0.0575296974908209,0.945338268385154,3,0.9450190867888704,-4.112145953686489e-17
['Testpoint Cyclization_40°C_25%SOC_20%DOD_1C_1C_CC'],5144.263530120485,0.8829557554951638,40,0.25,0.2,1.0,1.0,CC',37038697.416867495,0.0593946467740693,0.9423504022692332,3,0.9420678224749769,-9.194275090500319e-18
['Testpoint Cyclization_40°C_25%SOC_20%DOD_1C_1C_CC'],5462.426019859528,0.8776326995552153,40,0.25,0.2,1.0,1.0,CC',39329467.34298861,0.0612038135865734,0.9388365131417888,3,0.9390281646968619,7.614431754156794e-19
['Testpoint Cyclization_40°C_25%SOC_20%DOD_1C_1C_CC'],5780.167279928752,0.8725952547715362,40,0.25,0.2,1.0,1.0,CC',41617204.41548702,0.0629587219351228,0.9355539767066592,3,0.9360631837119759,2.9691551779044253e-17
['Testpoint Cyclization_40°C_25%SOC_20%DOD_1C_1C_CC'],6097.562903441071,0.8684896213123467,40,0.25,0.2,1.0,1.0,CC',43902452.90477573,0.064664190357201,0.9331538116695478,3,0.9330626894059253,8.934963986220193e-17
['Testpoint Cyclization_40°C_25%SOC_20%DOD_1C_1C_CC'],6413.695522368363,0.8645188655022354,40,0.25,0.2,1.0,1.0,CC',46178607.76105222,0.0663192901414984,0.9308381556437338,3,0.9306973178878708,8.576759797564455e-17
['Testpoint Cyclization_40°C_25%SOC_20%DOD_1C_1C_CC'],6731.9487900804215,0.8602862265815449,40,0.25,0.2,1.0,1.0,CC',48470031.28857905,0.0679447807325261,0.928231007314071,3,0.928967387957156,9.298977767269807e-18
['Testpoint Cyclization_40°C_25%SOC_20%DOD_1C_1C_CC'],7050.226633528234,0.8569534210775686,40,0.25,0.2,1.0,1.0,CC',50761631.76140329,0.0695324029912479,0.9264858240688164,3,0.9270987865958387,-7.584684427398571e-17
['Testpoint Cyclization_40°C_25%SOC_20%DOD_1C_1C_CC'],7338.310103217327,0.8542127810196369,40,0.25,0.2,1.0,1.0,CC',52835832.74316476,0.0709387823739439,0.9251515633935808,3,0.925251224602136,-5.757296898824563e-17
['Testpoint Cyclization_40°C_25%SOC_20%DOD_1C_1C_CC'],7564.439698986715,0.8528655694018159,40,0.25,0.2,1.0,1.0,CC',54463965.83270435,0.0720234767868008,0.9248890461886168,3,0.9232000679507033,4.9137117763570776e-17
['Testpoint Cyclization_40°C_25%SOC_20%DOD_1C_1C_CC'],7895.318559933246,0.8486673536467452,40,0.25,0.2,1.0,1.0,CC',56846293.63151938,0.0735818204738102,0.9222491741205554,3,0.9210464069875202,1.0494237644282827e-16
['Testpoint Cyclization_40°C_25%SOC_20%DOD_1C_1C_CC'],8490.358721483963,0.8405981154792189,40,0.25,0.2,1.0,1.0,CC',61130582.79468454,0.0763042485097919,0.9169023639890108,3,0.9185548542676828,1.0208660873642873e-17
['Testpoint Cyclization_40°C_25%SOC_20%DOD_1C_1C_CC'],9108.818545162769,0.8368792674766271,40,0.25,0.2,1.0,1.0,CC',65583493.52517194,0.0790345026985697,0.9159137701751968,3,0.9159170812724599,-2.786349821036016e-17
['Testpoint Cyclization_40°C_25%SOC_20%DOD_1C_1C_CC'],9583.94442251972,0.8318910834973313,40,0.25,0.2,1.0,1.0,CC',69004399.842142,0.0810695650396321,0.9129606485369636,3,0.9131652718796403,-9.911273918609406e-18
['Testpoint Cyclization_40°C_25%SOC_20%DOD_1C_1C_CC'],10070.271666935969,0.8274758004848358,40,0.25,0.2,1.0,1.0,CC',72505956.00193898,0.0831010082419428,0.9105768087267788,3,0.9103316099670157,8.557499214380121e-18
['Testpoint Cyclization_40°C_25%SOC_20%DOD_1C_1C_CC'],10608.972964224316,0.8222051224646432,40,0.25,0.2,1.0,1.0,CC',76384605.3424151,0.0852947638158646,0.9074998862805078,3,0.9074482794123774,8.92558742441862e-18

File: data_longterm/4_longterm.csv
Legend,X,Y,Temperature,SOC,DoD,C_chg,C_dis,method,t,Q_loss_calendar,y_pure_cycle,LABLE,q_smooth,d2q_dt2
['Testpoint Cyclization_40°C_50%SOC_10%DOD_1C_1C_CC'],1285.5921598077446,0.7920826304142251,40,0.5,0.1,1.0,1.0,CC',9256263.55061576,0.032069348254161,0.8241519786683862,4,0.8365528483116746,1.4193510915826418e-15
['Testpoint Cyclization_40°C_50%SOC_10%DOD_1C_1C_CC'],1638.9394864460185,0.7826202236819132,40,0.5,0.1,1.0,1.0,CC',11800364.302411333,0.0362092880341032,0.8188295117160165,4,0.8255170384856617,1.3552487161230328e-15
['Testpoint Cyclization_40°C_50%SOC_10%DOD_1C_1C_CC'],1931.5474837472952,0.7827003801292403,40,0.5,0.1,1.0,1.0,CC',13907141.882980524,0.039308929852219,0.8220093099814593,4,0.8219901550038908,1.256819955555453e-15
['Testpoint Cyclization_40°C_50%SOC_10%DOD_1C_1C_CC'],2236.281525806894,0.7872640327718177,40,0.5,0.1,1.0,1.0,CC',16101226.985809635,0.0422962402490971,0.8295602730209147,4,0.8248782620086459,8.564376912858512e-16
['Testpoint Cyclization_40°C_50%SOC_10%DOD_1C_1C_CC'],2553.708116193535,0.7917135788180737,40,0.5,0.1,1.0,1.0,CC',18386698.43659345,0.0451985137868731,0.8369120926049468,4,0.8335158756655117,1.3138956293837142e-16
['Testpoint Cyclization_40°C_50%SOC_10%DOD_1C_1C_CC'],2870.5444542549017,0.7952240084429634,40,0.5,0.1,1.0,1.0,CC',20667920.070635293,0.0479204253954204,0.8431444338383838,4,0.8411134394302718,-1.9060228358601087e-16
['Testpoint Cyclization_40°C_50%SOC_10%DOD_1C_1C_CC'],3187.6351324232746,0.7989460335560056,40,0.5,0.1,1.0,1.0,CC',22950972.953447577,0.0504978430988856,0.8494438766548912,4,0.8477805213866894,-1.8835880784705934e-16
['Testpoint Cyclization_40°C_50%SOC_10%DOD_1C_1C_CC'],3506.448521579832,0.8000044868409674,40,0.5,0.1,1.0,1.0,CC',25246429.355374787,0.0529629613309781,0.8529674481719455,4,0.8533996882863759,-1.5657715736337407e-16
['Testpoint Cyclization_40°C_50%SOC_10%DOD_1C_1C_CC'],3824.18874907555,0.80167394531294,40,0.5,0.1,1.0,1.0,CC',27534158.99334396,0.0553105766060531,0.8569845219189932,4,0.8581558578324113,-1.3387073721635654e-16
['Testpoint Cyclization_40°C_50%SOC_10%DOD_1C_1C_CC'],4142.144075932177,0.8024008383098074,40,0.5,0.1,1.0,1.0,CC',29823437.34671167,0.0575640214926411,0.8599648598024485,4,0.8624009417869022,-1.1563581974454885e-16
['Testpoint Cyclization_40°C_50%SOC_10%DOD_1C_1C_CC'],4507.488125359974,0.8084484938964621,40,0.5,0.1,1.0,1.0,CC',32453914.50259181,0.0600490058643277,0.8684974997607898,4,0.8661260003227575,-6.585644575170654e-17
['Testpoint Cyclization_40°C_50%SOC_10%DOD_1C_1C_CC'],4824.173942903788,0.8081754161974074,40,0.5,0.1,1.0,1.0,CC',34734052.38890727,0.0621226545955837,0.8702980707929912,4,0.869347270424266,-7.97588134750134e-17
['Testpoint Cyclization_40°C_50%SOC_10%DOD_1C_1C_CC'],5142.060026256006,0.8082125434832657,40,0.5,0.1,1.0,1.0,CC',37022832.18904324,0.0641367718766672,0.8723493153599329,4,0.8721158879367455,-1.2538897050098073e-16
['Testpoint Cyclization_40°C_50%SOC_10%DOD_1C_1C_CC'],5460.126030456614,0.8077338562430487,40,0.5,0.1,1.0,1.0,CC',39312907.41928762,0.0660906251438812,0.8738244813869299,4,0.8741514603505736,-1.664857695791504e-16
['Testpoint Cyclization_40°C_50%SOC_10%DOD_1C_1C_CC'],5777.76887731184,0.8068881511927365,40,0.5,0.1,1.0,1.0,CC',41599935.91664525,0.0679858620689934,0.87487401326173,4,0.8754911714307073,-1.18229100807984e-16
['Testpoint Cyclization_40°C_50%SOC_10%DOD_1C_1C_CC'],6095.065704926085,0.8062514850777273,40,0.5,0.1,1.0,1.0,CC',43884473.07546781,0.0698276975380888,0.8760791826158161,4,0.8754671072376168,4.3400541825961104e-17
['Testpoint Cyclization_40°C_50%SOC_10%DOD_1C_1C_CC'],6410.925978082713,0.8048403381976512,40,0.5,0.1,1.0,1.0,CC',46158667.04219553,0.0716141608645843,0.8764544990622355,4,0.8763819782554818,7.56204410291626e-17
['Testpoint Cyclization_40°C_50%SOC_10%DOD_1C_1C_CC'],6729.077439213027,0.8038626779344061,40,0.5,0.1,1.0,1.0,CC',48449357.562333785,0.0733696233123464,0.8772323012467526,4,0.8776773621665699,-1.7442866685141217e-17
['Testpoint Cyclization_40°C_50%SOC_10%DOD_1C_1C_CC'],7047.253674984348,0.802343926225979,40,0.5,0.1,1.0,1.0,CC',50740226.459887296,0.0750841863029439,0.8774281125289229,4,0.8788553857614312,-8.52912216637536e-17
['Testpoint Cyclization_40°C_50%SOC_10%DOD_1C_1C_CC'],7335.234440539179,0.800713087197683,40,0.5,0.1,1.0,1.0,CC',52813687.97188208,0.0766029554509227,0.8773160426486057,4,0.8794848860092899,-1.3719481932711332e-16
['Testpoint Cyclization_40°C_50%SOC_10%DOD_1C_1C_CC'],7561.260558031683,0.8050867626079513,40,0.5,0.1,1.0,1.0,CC',54441076.01782811,0.0777742135449324,0.8828609761528837,4,0.879615084500958,-1.3376990820385754e-16
['Testpoint Cyclization_40°C_50%SOC_10%DOD_1C_1C_CC'],7892.035441471247,0.8022077897732665,40,0.5,0.1,1.0,1.0,CC',56822655.17859297,0.0794571602706308,0.8816649500438973,4,0.8788588771329953,-6.218672948750059e-17
['Testpoint Cyclization_40°C_50%SOC_10%DOD_1C_1C_CC'],8486.93559329768,0.7952598834110555,40,0.5,0.1,1.0,1.0,CC',61105936.27174328,0.0823974894380771,0.8776573728491326,4,0.877588942472419,-9.849367118796981e-18
['Testpoint Cyclization_40°C_50%SOC_10%DOD_1C_1C_CC'],9105.30073546726,0.7894538744776715,40,0.5,0.1,1.0,1.0,CC',65558165.29536427,0.0853464917048333,0.8748003661825048,4,0.8760929720614185,-1.1575307684508651e-17
['Testpoint Cyclization_40°C_50%SOC_10%DOD_1C_1C_CC'],9580.320615033435,0.7861688784622473,40,0.5,0.1,1.0,1.0,CC',68978308.42824073,0.0875444357580568,0.8737133142203041,4,0.8745630206068459,9.459275808141207e-18
['Testpoint Cyclization_40°C_50%SOC_10%DOD_1C_1C_CC'],10066.544021271402,0.7818491449978621,40,0.5,0.1,1.0,1.0,CC',72479116.95315409,0.0897384832302905,0.8715876282281526,4,0.8731911428155551,2.1612718510966695e-17
['Testpoint Cyclization_40°C_50%SOC_10%DOD_1C_1C_CC'],10605.15141924413,0.7816291926933424,40,0.5,0.1,1.0,1.0,CC',76357090.21855773,0.0921079174557835,0.8737371101491259,4,0.8721693933944002,1.740117190536932e-17
