Repository: tomwu1233/LFP-Gr_3Ah_modeling

# LFP-Gr_3Ah_modeling
Symbolic Regression Method for modeling LFP|Gr 3Ah battery

File: data_longterm/5_longterm.csv
Legend,X,Y,Temperature,SOC,DoD,C_chg,C_dis,method,t,Q_loss_calendar,y_pure_cycle,LABLE,q_smooth,d2q_dt2
['Testpoint Cyclization_40°C_50%SOC_100%DOD_1C_1C_CC'],1289.3704224178407,0.929831016200425,40,0.5,1.0,1.0,1.0,CC',9283467.041408451,0.0321164384313423,0.9619474546317672,5,0.9621302718008178,-4.7287119832309916e-17
['Testpoint Cyclization_40°C_50%SOC_100%DOD_1C_1C_CC'],1643.1129707328328,0.9193549602532342,40,0.5,1.0,1.0,1.0,CC',11830413.389276396,0.036255361368066,0.9556103216213002,5,0.9564059609988207,-8.997167439922548e-17
['Testpoint Cyclization_40°C_50%SOC_100%DOD_1C_1C_CC'],1936.1121430988337,0.9108985790902708,40,0.5,1.0,1.0,1.0,CC',13940007.430311603,0.0393553501426522,0.9502539292329232,5,0.9504536805759123,-7.756214522672437e-18
['Testpoint Cyclization_40°C_50%SOC_100%DOD_1C_1C_CC'],2241.237508055259,0.9022899081993416,40,0.5,1.0,1.0,1.0,CC',16136910.057997864,0.0423430821614022,0.944632990360744,5,0.9445082640143625,7.606807240569584e-17
['Testpoint Cyclization_40°C_50%SOC_100%DOD_1C_1C_CC'],2559.0579097733507,0.8937152485551284,40,0.5,1.0,1.0,1.0,CC',18425216.950368125,0.0452458324704312,0.9389610810255596,5,0.9389097753196554,3.3128817394642916e-17
['Testpoint Cyclization_40°C_50%SOC_100%DOD_1C_1C_CC'],2876.2897667361785,0.8854150707754952,40,0.5,1.0,1.0,1.0,CC',20709286.32050049,0.0479683571031549,0.93338342787865,5,0.9334178224688583,-1.1884546334676012e-17
['Testpoint Cyclization_40°C_50%SOC_100%DOD_1C_1C_CC'],3193.7781818153967,0.877220410503841,40,0.5,1.0,1.0,1.0,CC',22995202.909070857,0.0505464781244909,0.927766888628332,5,0.927816967942154,-2.5567127016914266e-17
['Testpoint Cyclization_40°C_50%SOC_100%DOD_1C_1C_CC'],3512.9905668872566,0.8690870705376482,40,0.5,1.0,1.0,1.0,CC',25293532.08158825,0.0530123452916625,0.9220994158293108,5,0.9220488624666103,-1.5594898597952906e-17
['Testpoint Cyclization_40°C_50%SOC_100%DOD_1C_1C_CC'],3824.815554385976,0.8611906110916947,40,0.5,1.0,1.0,1.0,CC',27538671.99157903,0.0553151092723155,0.9165057203640102,5,0.916259462691539,3.76467622875937e-17
['Testpoint Cyclization_40°C_50%SOC_100%DOD_1C_1C_CC'],4143.170831334692,0.8532941759703493,40,0.5,1.0,1.0,1.0,CC',29830829.98560978,0.0575711555404604,0.9108653315108096,5,0.9104721086609858,4.4224284773875954e-17
['Testpoint Cyclization_40°C_50%SOC_100%DOD_1C_1C_CC'],4508.917439901826,0.8441126356814221,40,0.5,1.0,1.0,1.0,CC',32464205.567293145,0.06005852581335,0.9041711614947722,5,0.9047002684886075,-2.5948344245986394e-17
['Testpoint Cyclization_40°C_50%SOC_100%DOD_1C_1C_CC'],4826.006091899513,0.8366245056924059,40,0.5,1.0,1.0,1.0,CC',34747243.86167649,0.0621344501025491,0.898758955794955,5,0.8989792250987467,-1.6008015184036812e-17
['Testpoint Cyclization_40°C_50%SOC_100%DOD_1C_1C_CC'],5144.2946544237775,0.8291591350144003,40,0.5,1.0,1.0,1.0,CC',37038921.51185119,0.0641507065904329,0.8933098416048333,5,0.8933645007525279,1.5462203399920645e-17
['Testpoint Cyclization_40°C_50%SOC_100%DOD_1C_1C_CC'],5462.763145503026,0.8217928440226624,40,0.5,1.0,1.0,1.0,CC',39331894.64762178,0.0661065833417103,0.8878994273643728,5,0.8878264107677916,8.930526853537987e-18
['Testpoint Cyclization_40°C_50%SOC_100%DOD_1C_1C_CC'],5780.808233366051,0.814409828466069,40,0.5,1.0,1.0,1.0,CC',41621819.280235566,0.0680037414683351,0.8824135699344041,5,0.8823327511359605,1.1554089364285803e-18
['Testpoint Cyclization_40°C_50%SOC_100%DOD_1C_1C_CC'],6098.506613975411,0.8071054262225709,40,0.5,1.0,1.0,1.0,CC',43909247.62062296,0.0698474050250079,0.8769528312475788,5,0.8768786693909767,1.570718341000502e-17
['Testpoint Cyclization_40°C_50%SOC_100%DOD_1C_1C_CC'],6415.188200662198,0.7998882351908021,40,0.5,1.0,1.0,1.0,CC',46189355.04476783,0.0716379627910427,0.8715261979818448,5,0.871362568292372,3.369356820704943e-17
['Testpoint Cyclization_40°C_50%SOC_100%DOD_1C_1C_CC'],6733.740533051157,0.7923150479991218,40,0.5,1.0,1.0,1.0,CC',48482931.837968335,0.0733950406292119,0.8657100886283338,5,0.86626919765126,-6.553709744299406e-17
['Testpoint Cyclization_40°C_50%SOC_100%DOD_1C_1C_CC'],7052.317102132409,0.7847792712442807,40,0.5,1.0,1.0,1.0,CC',50776683.13535334,0.0751111553223147,0.8598904265665954,5,0.861051249723362,-3.592933424968739e-16
['Testpoint Cyclization_40°C_50%SOC_100%DOD_1C_1C_CC'],7340.697461721449,0.7777400313524504,40,0.5,1.0,1.0,1.0,CC',52853021.72439443,0.0766314757172301,0.8543715070696806,5,0.8549588251401983,-3.1548589631547474e-16
['Testpoint Cyclization_40°C_50%SOC_100%DOD_1C_1C_CC'],7567.124406179819,0.7712699146680663,40,0.5,1.0,1.0,1.0,CC',54483295.724494696,0.0778043651175161,0.8490742797855824,5,0.8478403923745692,9.123551364010872e-17
['Testpoint Cyclization_40°C_50%SOC_100%DOD_1C_1C_CC'],7898.299724029914,0.7632892740302609,40,0.5,1.0,1.0,1.0,CC',56867758.01301538,0.0794886884724325,0.8427779625026934,5,0.839774607464855,3.396972568773287e-16
['Testpoint Cyclization_40°C_50%SOC_100%DOD_1C_1C_CC'],8493.598061817533,0.7487228275877783,40,0.5,1.0,1.0,1.0,CC',61153906.04508624,0.0824298251955841,0.8311526527833625,5,0.8306049650972276,2.8261766654290984e-17
['Testpoint Cyclization_40°C_50%SOC_100%DOD_1C_1C_CC'],9112.358669435553,0.7333265584467009,40,0.5,1.0,1.0,1.0,CC',65608982.41993598,0.0853795632767944,0.8187061217234953,5,0.8206239149683058,-1.2640914567616007e-16
['Testpoint Cyclization_40°C_50%SOC_100%DOD_1C_1C_CC'],9587.771298323769,0.7210979316285072,40,0.5,1.0,1.0,1.0,CC',69031953.34793113,0.0875784711062571,0.8086764027347644,5,0.8099208402491832,-6.091852696568615e-17
['Testpoint Cyclization_40°C_50%SOC_100%DOD_1C_1C_CC'],10074.385833262117,0.7089056046741263,40,0.5,1.0,1.0,1.0,CC',72535577.99948724,0.089773429450074,0.7986790341242004,5,0.7985851241109557,1.5386192413484278e-17
['Testpoint Cyclization_40°C_50%SOC_100%DOD_1C_1C_CC'],10613.384360719085,0.6952688440180248,40,0.5,1.0,1.0,1.0,CC',76416367.39717741,0.0921436629132144,0.7874125069312392,5,0.7867061497247191,2.3625004064251023e-17

File: data_longterm/6_longterm.csv
Legend,X,Y,Temperature,SOC,DoD,C_chg,C_dis,method,t,Q_loss_calendar,y_pure_cycle,LABLE,q_smooth,d2q_dt2
['Testpoint Cyclization_40°C_50%SOC_100%DOD_1C_1C_CC+CV'],1273.7346488583453,0.9320721179784568,40,0.5,1.0,1.0,1.0,CC+CV',9170889.471780084,0.0319211116849507,0.9639932296634076,6,0.9641256067955225,-7.073918265506727e-17
['Testpoint Cyclization_40°C_50%SOC_100%DOD_1C_1C_CC+CV'],1623.086693817496,0.9213547901845256,40,0.5,1.0,1.0,1.0,CC+CV',11686224.19548597,0.0360337436792377,0.9573885338637632,6,0.9582217842297502,-1.359759237041193e-16
['Testpoint Cyclization_40°C_50%SOC_100%DOD_1C_1C_CC+CV'],1912.390834579636,0.9124523510688568,40,0.5,1.0,1.0,1.0,CC+CV',13769214.008973377,0.0391135156079979,0.9515658666768548,6,0.9518862075656089,-5.556432098340818e-17
['Testpoint Cyclization_40°C_50%SOC_100%DOD_1C_1C_CC+CV'],2213.5639119379894,0.9035513230248476,40,0.5,1.0,1.0,1.0,CC+CV',15937660.16595352,0.0420808553784494,0.945632178403297,6,0.9452865838298504,4.221734916944662e-17
['Testpoint Cyclization_40°C_50%SOC_100%DOD_1C_1C_CC+CV'],2527.2055875300384,0.8942892263260336,40,0.5,1.0,1.0,1.0,CC+CV',18195880.230216272,0.044963365722087,0.9392525920481206,6,0.9388607973531218,7.024388663851816e-18
['Testpoint Cyclization_40°C_50%SOC_100%DOD_1C_1C_CC+CV'],2840.3669856694146,0.8847450700180723,40,0.5,1.0,1.0,1.0,CC+CV',20450642.29681978,0.0476678708798204,0.9324129408978928,6,0.932397555476413,-3.115569272453317e-17
['Testpoint Cyclization_40°C_50%SOC_100%DOD_1C_1C_CC+CV'],3153.955541732096,0.8752174957975428,40,0.5,1.0,1.0,1.0,CC+CV',22708479.900471088,0.0502303622078671,0.92544785800541,6,0.925708199715708,-2.6970315177387567e-17
['Testpoint Cyclization_40°C_50%SOC_100%DOD_1C_1C_CC+CV'],3469.4350265494386,0.8659681413002575,40,0.5,1.0,1.0,1.0,CC+CV',24979932.19115595,0.0526826855693829,0.9186508268696404,6,0.9188240219252761,-3.761182288090928e-18
['Testpoint Cyclization_40°C_50%SOC_100%DOD_1C_1C_CC+CV'],3784.131647893923,0.8571182261081637,40,0.5,1.0,1.0,1.0,CC+CV',27245747.86483624,0.055020134114209,0.9121383602223728,6,0.9119309703813185,5.63964076037319e-17
['Testpoint Cyclization_40°C_50%SOC_100%DOD_1C_1C_CC+CV'],4098.907503020192,0.8483415504660489,40,0.5,1.0,1.0,1.0,CC+CV',29512134.021745376,0.0572628006844429,0.905604351150492,6,0.9051646732617595,6.24304752326783e-17
['Testpoint Cyclization_40°C_50%SOC_100%DOD_1C_1C_CC+CV'],4460.603203550846,0.8381177591883641,40,0.5,1.0,1.0,1.0,CC+CV',32116343.065566085,0.0597358877470031,0.8978536469353672,6,0.8985353165842782,-2.854815708108486e-17
['Testpoint Cyclization_40°C_50%SOC_100%DOD_1C_1C_CC+CV'],4774.24437025171,0.8299932619031175,40,0.5,1.0,1.0,1.0,CC+CV',34374559.46581231,0.0618003377458239,0.8917935996489414,6,0.8919709858313556,-2.776298202722613e-17
['Testpoint Cyclization_40°C_50%SOC_100%DOD_1C_1C_CC+CV'],5089.140368469115,0.8216938084034181,40,0.5,1.0,1.0,1.0,CC+CV',36641810.65297762,0.0638058856328238,0.885499694036242,6,0.8854531952179837,8.609520086187633e-18
['Testpoint Cyclization_40°C_50%SOC_100%DOD_1C_1C_CC+CV'],5404.2623370890215,0.8134779625208991,40,0.5,1.0,1.0,1.0,CC+CV',38910688.82704095,0.0657516623988939,0.8792296249197931,6,0.8789794239820429,4.800565302545212e-18
['Testpoint Cyclization_40°C_50%SOC_100%DOD_1C_1C_CC+CV'],5719.049364530812,0.8050415606852076,40,0.5,1.0,1.0,1.0,CC+CV',41177155.42462184,0.0676395093867855,0.8726810700719931,6,0.8725192985472118,-9.128958493496949e-19
['Testpoint Cyclization_40°C_50%SOC_100%DOD_1C_1C_CC+CV'],6033.467043934923,0.7966041525797386,40,0.5,1.0,1.0,1.0,CC+CV',43440962.71633144,0.0694739511063094,0.8660781036860481,6,0.8661032016047605,1.772923678113939e-17
['Testpoint Cyclization_40°C_50%SOC_100%DOD_1C_1C_CC+CV'],6346.866100392363,0.7884055006761348,40,0.5,1.0,1.0,1.0,CC+CV',45697435.922825,0.0712554675829931,0.8596609682591279,6,0.8596101159004945,4.491335857132139e-17
['Testpoint Cyclization_40°C_50%SOC_100%DOD_1C_1C_CC+CV'],6662.097020039373,0.7800989616268166,40,0.5,1.0,1.0,1.0,CC+CV',47967098.54428348,0.0730035539239422,0.8531025155507588,6,0.8536029826250251,-4.896554177918535e-17
['Testpoint Cyclization_40°C_50%SOC_100%DOD_1C_1C_CC+CV'],6977.32965505889,0.7717231118962705,40,0.5,1.0,1.0,1.0,CC+CV',50236773.516424,0.0747107588158361,0.8464338707121066,6,0.84756938487435,-3.423254979181644e-16
['Testpoint Cyclization_40°C_50%SOC_100%DOD_1C_1C_CC+CV'],7262.6399215389665,0.7641112433388771,40,0.5,1.0,1.0,1.0,CC+CV',52291007.43508055,0.076222955192292,0.8403341985311692,6,0.8408312286597224,-2.751885991679311e-16
['Testpoint Cyclization_40°C_50%SOC_100%DOD_1C_1C_CC+CV'],7486.600530742639,0.7571057775368936,40,0.5,1.0,1.0,1.0,CC+CV',53903523.821347,0.0773892889846159,0.8344950665215095,6,0.8333194713531007,1.5174964925352027e-16
['Testpoint Cyclization_40°C_50%SOC_100%DOD_1C_1C_CC+CV'],7814.167377943116,0.7488074909166244,40,0.5,1.0,1.0,1.0,CC+CV',56262005.12119043,0.0790642000068771,0.8278716909235014,6,0.8250732354661519,3.8843205146792895e-16
['Testpoint Cyclization_40°C_50%SOC_100%DOD_1C_1C_CC+CV'],8402.933249202371,0.7343038735970066,40,0.5,1.0,1.0,1.0,CC+CV',60501119.39425707,0.0819886967322559,0.8162925703292625,6,0.815925288386885,4.4483056827515284e-17
['Testpoint Cyclization_40°C_50%SOC_100%DOD_1C_1C_CC+CV'],9014.759572010127,0.7193312908068945,40,0.5,1.0,1.0,1.0,CC+CV',64906268.91847291,0.0849210979249729,0.8042523887318674,6,0.8061581300358213,-1.1423124209772813e-16
['Testpoint Cyclization_40°C_50%SOC_100%DOD_1C_1C_CC+CV'],9484.854414715384,0.7078042041535739,40,0.5,1.0,1.0,1.0,CC+CV',68290951.78595077,0.0871071612814407,0.7949113654350147,6,0.7958552715271006,-4.881694044337038e-17
['Testpoint Cyclization_40°C_50%SOC_100%DOD_1C_1C_CC+CV'],9965.782839392556,0.6959723742066949,40,0.5,1.0,1.0,1.0,CC+CV',71753636.4436264,0.0892882345423888,0.7852606087490838,6,0.7851002239748645,2.338301800539685e-17
['Testpoint Cyclization_40°C_50%SOC_100%DOD_1C_1C_CC+CV'],10498.416392698917,0.6828973776554429,40,0.5,1.0,1.0,1.0,CC+CV',75588598.0274322,0.0916432375020879,0.7745406151575309,6,0.7739764984932549,2.8142760290509457e-17

File: data_longterm/7_longterm.csv
Legend,X,Y,Temperature,SOC,DoD,C_chg,C_dis,method,t,Q_loss_calendar,y_pure_cycle,LABLE,q_smooth,d2q_dt2
['Testpoint Cyclization_40°C_50%SOC_20%DOD_1C_1C_CC'],1285.8347658870505,0.7685173802411495,40,0.5,0.2,1.0,1.0,CC',9258010.314386765,0.0320723740395031,0.8005897542806526,7,0.8175256774304602,1.6997580834766173e-15
['Testpoint Cyclization_40°C_50%SOC_20%DOD_1C_1C_CC'],1639.212348096297,0.7706514878000542,40,0.5,0.2,1.0,1.0,CC',11802328.906293338,0.036212302091357,0.8068637898914113,7,0.8092283970853948,1.5533591488935386e-15
['Testpoint Cyclization_40°C_50%SOC_20%DOD_1C_1C_CC'],1931.845306079283,0.7728905356068659,40,0.5,0.2,1.0,1.0,CC',13909286.203770837,0.0393119602270909,0.8122024958339569,7,0.8093623936699694,1.2903653813669233e-15
['Testpoint Cyclization_40°C_50%SOC_20%DOD_1C_1C_CC'],2236.603248425194,0.7790563283809435,40,0.5,0.2,1.0,1.0,CC',16103543.388661396,0.0422992826137589,0.8213556109947024,7,0.8160598371960943,6.799382126177415e-16
['Testpoint Cyclization_40°C_50%SOC_20%DOD_1C_1C_CC'],2554.053317804715,0.7863281045267875,40,0.5,0.2,1.0,1.0,CC',18389183.888193943,0.0452015685746231,0.8315296731014107,7,0.8278621849303509,-1.834241865461843e-16
['Testpoint Cyclization_40°C_50%SOC_20%DOD_1C_1C_CC'],2870.911952036041,0.7901210513404294,40,0.5,0.2,1.0,1.0,CC',20670566.054659493,0.0479234927728248,0.8380445441132544,7,0.8365393084713815,-4.319206220165544e-16
['Testpoint Cyclization_40°C_50%SOC_20%DOD_1C_1C_CC'],3188.024940743475,0.7941359925834398,40,0.5,0.2,1.0,1.0,CC',22953779.57335302,0.0505009306350714,0.8446369232185112,7,0.842703207046077,-2.6776643129306284e-16
['Testpoint Cyclization_40°C_50%SOC_20%DOD_1C_1C_CC'],3506.8602741970285,0.7945251884858601,40,0.5,0.2,1.0,1.0,CC',25249393.974218603,0.0529660708872204,0.8474912593730806,7,0.8480356888191853,-2.1561823802702176e-16
['Testpoint Cyclization_40°C_50%SOC_20%DOD_1C_1C_CC'],3824.8052448784783,0.7952946526250151,40,0.5,0.2,1.0,1.0,CC',27538597.763125043,0.0553150347233719,0.850609687348387,7,0.852000973893672,-1.9276618795917599e-16
['Testpoint Cyclization_40°C_50%SOC_20%DOD_1C_1C_CC'],4142.7838539925415,0.7953278813554707,40,0.5,0.2,1.0,1.0,CC',29828043.7487463,0.0575684668686795,0.8528963482241503,7,0.8550101381512447,-1.3660538311518436e-16
['Testpoint Cyclization_40°C_50%SOC_20%DOD_1C_1C_CC'],4508.151510143041,0.7993736695591019,40,0.5,0.2,1.0,1.0,CC',32458690.8730299,0.0600534245261231,0.8594270940852251,7,0.8575076094704189,-8.496913003985457e-17
['Testpoint Cyclization_40°C_50%SOC_20%DOD_1C_1C_CC'],4824.8619463617815,0.7981587431255709,40,0.5,0.2,1.0,1.0,CC',34739006.01380483,0.0621270842739001,0.8602858273994711,7,0.8593443952984166,-9.297120247815996e-17
['Testpoint Cyclization_40°C_50%SOC_20%DOD_1C_1C_CC'],5142.773255874621,0.7967651494368443,40,0.5,0.2,1.0,1.0,CC',37027967.44229727,0.0641412197690471,0.8609063692058914,7,0.8607737080946158,-1.3287547770658354e-16
['Testpoint Cyclization_40°C_50%SOC_20%DOD_1C_1C_CC'],5460.865020641511,0.7949737730331403,40,0.5,0.2,1.0,1.0,CC',39318228.14861888,0.0660950974464054,0.8610688704795457,7,0.8613911953848167,-1.7509728058203111e-16
['Testpoint Cyclization_40°C_50%SOC_20%DOD_1C_1C_CC'],5778.53419341636,0.7928149609506413,40,0.5,0.2,1.0,1.0,CC',41605446.19259779,0.0679903645814131,0.8608053255320544,7,0.8612627997889173,-1.1750523153308713e-16
['Testpoint Cyclization_40°C_50%SOC_20%DOD_1C_1C_CC'],6095.857898694056,0.7906172072417362,40,0.5,0.2,1.0,1.0,CC',43890176.8705972,0.0698322352471297,0.8604494424888659,7,0.8597729868165727,5.1636787855790405e-17
['Testpoint Cyclization_40°C_50%SOC_20%DOD_1C_1C_CC'],6411.756178199147,0.7879673609671612,40,0.5,0.2,1.0,1.0,CC',46164644.48303386,0.0716187976487418,0.8595861586159032,7,0.859293191019755,9.096574394437989e-17
['Testpoint Cyclization_40°C_50%SOC_20%DOD_1C_1C_CC'],6729.935893994764,0.7851776337501857,40,0.5,0.2,1.0,1.0,CC',48455538.4367623,0.0733743031882929,0.8585519369384786,7,0.8592254282113263,2.6874153183550893e-18
['Testpoint Cyclization_40°C_50%SOC_20%DOD_1C_1C_CC'],7048.141051195385,0.7824247414434797,40,0.5,0.2,1.0,1.0,CC',50746615.56860678,0.0750889133800821,0.8575136548235619,7,0.8592142760149613,-8.145090623022102e-17
['Testpoint Cyclization_40°C_50%SOC_20%DOD_1C_1C_CC'],7336.151376648389,0.7797399070406379,40,0.5,0.2,1.0,1.0,CC',52820289.9118684,0.0766077431520899,0.8563476501927278,7,0.8587955960974559,-1.0889111500034647e-16
['Testpoint Cyclization_40°C_50%SOC_20%DOD_1C_1C_CC'],7562.207716932418,0.7840241483718152,40,0.5,0.2,1.0,1.0,CC',54447895.561913416,0.0777790845734662,0.8618032329452815,7,0.8580208645282155,-6.063825161273044e-17
['Testpoint Cyclization_40°C_50%SOC_20%DOD_1C_1C_CC'],7893.012937344823,0.7796195366121345,40,0.5,0.2,1.0,1.0,CC',56829693.14888272,0.0794620808416306,0.8590816174537651,7,0.8566316915288272,6.5081613789575495e-18
['Testpoint Cyclization_40°C_50%SOC_20%DOD_1C_1C_CC'],8487.943940887973,0.772661479196128,40,0.5,0.2,1.0,1.0,CC',61113196.37439341,0.0824023841872641,0.8550638633833921,7,0.8548439306814306,-3.7663779590510996e-19
['Testpoint Cyclization_40°C_50%SOC_20%DOD_1C_1C_CC'],9106.33989663577,0.7659523662086816,40,0.5,0.2,1.0,1.0,CC',65565647.25577755,0.0853513617378131,0.8513037279464948,7,0.8528562513260648,-1.8944290749568024e-17
['Testpoint Cyclization_40°C_50%SOC_20%DOD_1C_1C_CC'],9581.390792975795,0.762238223368796,40,0.5,0.2,1.0,1.0,CC',68986013.70942573,0.0875493252347068,0.8497875486035028,7,0.8507947287204491,9.366783900319743e-19
['Testpoint Cyclization_40°C_50%SOC_20%DOD_1C_1C_CC'],10067.645342154963,0.7579031852048312,40,0.5,0.2,1.0,1.0,CC',72487046.46351574,0.0897433919736714,0.8476465771785027,7,0.8487854381223049,1.59816549979064e-17
['Testpoint Cyclization_40°C_50%SOC_20%DOD_1C_1C_CC'],10606.284183692564,0.7562201451520322,40,0.5,0.2,1.0,1.0,CC',76365246.12258647,0.0921128364703369,0.8483329816223691,7,0.8469544547893534,1.3794347179804979e-17

File: data_longterm/8_longterm.csv
Legend,X,Y,Temperature,SOC,DoD,C_chg,C_dis,method,t,Q_loss_calendar,y_pure_cycle,LABLE,q_smooth,d2q_dt2
['Testpoint Cyclization_40°C_50%SOC_40%DOD_1C_1C_CC'],1286.1742524437982,0.8231868149694531,40,0.5,0.4,1.0,1.0,CC',9260454.617595349,0.0320766076399393,0.8552634226093925,8,0.864231651548995,1.0821676256978816e-15
['Testpoint Cyclization_40°C_50%SOC_40%DOD_1C_1C_CC'],1639.569458891956,0.8203040070031363,40,0.5,0.4,1.0,1.0,CC',11804900.104022082,0.036216246394177,0.8565202533973133,8,0.8571574892512293,1.0195273315342085e-15
['Testpoint Cyclization_40°C_50%SOC_40%DOD_1C_1C_CC'],1932.2224989517103,0.8210725489143735,40,0.5,0.4,1.0,1.0,CC',13912001.992452314,0.0393157978706697,0.8603883467850433,8,0.856259978891716,8.199985123866488e-16
['Testpoint Cyclization_40°C_50%SOC_40%DOD_1C_1C_CC'],2237.00120602503,0.8211074214589962,40,0.5,0.4,1.0,1.0,CC',16106408.683380216,0.0423030455905578,0.863410467049554,8,0.8594995787992236,3.201272657314141e-16
['Testpoint Cyclization_40°C_50%SOC_40%DOD_1C_1C_CC'],2554.4747214451336,0.8191908798594669,40,0.5,0.4,1.0,1.0,CC',18392217.99440496,0.0452052974161034,0.8643961772755704,8,0.8653738558459798,-2.674154511163183e-16
['Testpoint Cyclization_40°C_50%SOC_40%DOD_1C_1C_CC'],2871.360790598705,0.816027958116431,40,0.5,0.4,1.0,1.0,CC',20673797.69231068,0.0479272388074166,0.8639551969238477,8,0.8680546057342123,-3.7240731781955307e-16
['Testpoint Cyclization_40°C_50%SOC_40%DOD_1C_1C_CC'],3187.7700463906845,0.8267531488881407,40,0.5,0.4,1.0,1.0,CC',22951944.33401293,0.0504989117268793,0.87725206061502,8,0.8689891073228171,-2.1684586429305485e-16
['Testpoint Cyclization_40°C_50%SOC_40%DOD_1C_1C_CC'],3506.673477025674,0.8180223734560848,40,0.5,0.4,1.0,1.0,CC',25248049.03458485,0.0529646602173901,0.8709870336734749,8,0.8688374397220064,-1.3311647398529332e-16
['Testpoint Cyclization_40°C_50%SOC_40%DOD_1C_1C_CC'],3824.6498115986255,0.8110723241137494,40,0.5,0.4,1.0,1.0,CC',27537478.643510103,0.055313910759657,0.8663862348734065,8,0.8680846012141057,-1.011900557124912e-16
['Testpoint Cyclization_40°C_50%SOC_40%DOD_1C_1C_CC'],4142.662941062462,0.8048782871215319,40,0.5,0.4,1.0,1.0,CC',29827173.175649725,0.0575676267545141,0.862445913876046,8,0.8668327398659226,-1.2667280076736773e-16
['Testpoint Cyclization_40°C_50%SOC_40%DOD_1C_1C_CC'],4508.067814601401,0.8046071352515027,40,0.5,0.4,1.0,1.0,CC',32458088.265130084,0.0600528670662407,0.8646600023177435,8,0.8647483217590051,-3.9557624495953804e-17
['Testpoint Cyclization_40°C_50%SOC_40%DOD_1C_1C_CC'],4824.817073431927,0.8008350641301899,40,0.5,0.4,1.0,1.0,CC',34738682.92870988,0.062126795371253,0.862961859501443,8,0.8617058869140064,1.1281814379935796e-16
['Testpoint Cyclization_40°C_50%SOC_40%DOD_1C_1C_CC'],5142.768080734062,0.7974065952596167,40,0.5,0.4,1.0,1.0,CC',37027930.18128525,0.0641411874965848,0.8615477827562015,8,0.8604861698102902,5.14164845614402e-17
['Testpoint Cyclization_40°C_50%SOC_40%DOD_1C_1C_CC'],5460.900476696144,0.793222749890388,40,0.5,0.4,1.0,1.0,CC',39318483.43221224,0.0660953120156699,0.859318061906058,8,0.8591131850936689,-9.501174331933756e-17
['Testpoint Cyclization_40°C_50%SOC_40%DOD_1C_1C_CC'],5778.611142564847,0.7885421977689493,40,0.5,0.4,1.0,1.0,CC',41606000.2264669,0.0679908172726205,0.8565330150415699,8,0.8572867257740582,-6.419048016853086e-17
['Testpoint Cyclization_40°C_50%SOC_40%DOD_1C_1C_CC'],6095.9770837067645,0.785014669554521,40,0.5,0.4,1.0,1.0,CC',43891035.00268871,0.0698329179168459,0.854847587471367,8,0.8545377799127427,7.295726611957541e-17
['Testpoint Cyclization_40°C_50%SOC_40%DOD_1C_1C_CC'],6411.93985695783,0.7810144178845865,40,0.5,0.4,1.0,1.0,CC',46165966.97009638,0.0716198234798304,0.8526342413644169,8,0.8527551457232503,1.0244994993956616e-16
['Testpoint Cyclization_40°C_50%SOC_40%DOD_1C_1C_CC'],6730.162670726526,0.7777239757493123,40,0.5,0.4,1.0,1.0,CC',48457171.22923099,0.0733755394143701,0.8510995151636824,8,0.8514841964144758,1.290254898976745e-17
['Testpoint Cyclization_40°C_50%SOC_40%DOD_1C_1C_CC'],7048.411129054159,0.7738080115369897,40,0.5,0.4,1.0,1.0,CC',50748560.129189946,0.0750903520330917,0.8488983635700815,8,0.8503431524168924,-1.0947795880924255e-16
['Testpoint Cyclization_40°C_50%SOC_40%DOD_1C_1C_CC'],7336.464999514166,0.7710733991505768,40,0.5,0.4,1.0,1.0,CC',52822547.996502,0.0766093806376011,0.847682779788178,8,0.8488659286478565,-1.2468893343879403e-16
['Testpoint Cyclization_40°C_50%SOC_40%DOD_1C_1C_CC'],7562.56523301038,0.7722541370693893,40,0.5,0.4,1.0,1.0,CC',54450469.67767474,0.0777809231202011,0.8500350601895904,8,0.8469455570393747,-1.3479932428624789e-17
['Testpoint Cyclization_40°C_50%SOC_40%DOD_1C_1C_CC'],7893.415162448557,0.7669933220244588,40,0.5,0.4,1.0,1.0,CC',56832589.16962961,0.0794641054953836,0.8464574275198424,8,0.84453026116027,7.586706131820145e-17
['Testpoint Cyclization_40°C_50%SOC_40%DOD_1C_1C_CC'],8488.391076177164,0.7589767031576059,40,0.5,0.4,1.0,1.0,CC',61116415.74847558,0.0824045545908927,0.8413812577484986,8,0.8416072601583379,1.0854616489116708e-17
['Testpoint Cyclization_40°C_50%SOC_40%DOD_1C_1C_CC'],9106.831858397718,0.7518639838944413,40,0.5,0.4,1.0,1.0,CC',65569189.38046357,0.0853536672216675,0.8372176511161088,8,0.8385216083231494,-2.277950084255163e-17
['Testpoint Cyclization_40°C_50%SOC_40%DOD_1C_1C_CC'],9581.927730385538,0.7472315888777502,40,0.5,0.4,1.0,1.0,CC',68989879.65877588,0.0875517783153902,0.8347833671931405,8,0.8354216808724784,5.241370184218903e-18
['Testpoint Cyclization_40°C_50%SOC_40%DOD_1C_1C_CC'],10068.22741524188,0.742163689202421,40,0.5,0.4,1.0,1.0,CC',72491237.38974154,0.089745986247526,0.8319096754499471,8,0.8324558530241013,2.5523528294782847e-17
['Testpoint Cyclization_40°C_50%SOC_40%DOD_1C_1C_CC'],10606.911861234938,0.7385115388139343,40,0.5,0.4,1.0,1.0,CC',76369765.40089156,0.0921155620386151,0.8306271008525494,8,0.8297724999957942,2.1030473318674782e-17

File: data_longterm/9_longterm.csv
Legend,X,Y,Temperature,SOC,DoD,C_chg,C_dis,method,t,Q_loss_calendar,y_pure_cycle,LABLE,q_smooth,d2q_dt2
['Testpoint Cyclization_40°C_50%SOC_5%DOD_1C_1C_CC'],1285.396142714298,0.8590661258766691,40,0.5,0.05,1.0,1.0,CC',9254852.227542946,0.0320669033185649,0.891133029195234,9,0.8950986195378132,8.918942702939033e-16
['Testpoint Cyclization_40°C_50%SOC_5%DOD_1C_1C_CC'],1638.6993614384587,0.8550225124330719,40,0.5,0.05,1.0,1.0,CC',11798635.402356902,0.0362066353815402,0.8912291478146122,9,0.8909532245644916,7.111484900517354e-16
['Testpoint Cyclization_40°C_50%SOC_5%DOD_1C_1C_CC'],1931.2617948062928,0.8528605580448604,40,0.5,0.05,1.0,1.0,CC',13905084.92260531,0.0393060227163812,0.8921665807612416,9,0.8905743027519817,5.281412851852133e-16
['Testpoint Cyclization_40°C_50%SOC_5%DOD_1C_1C_CC'],2235.9507976310924,0.8523893090273673,40,0.5,0.05,1.0,1.0,CC',16098845.742943864,0.0422931124954004,0.8946824215227678,9,0.8927692194413512,2.659552745469811e-16
['Testpoint Cyclization_40°C_50%SOC_5%DOD_1C_1C_CC'],2553.3348618537166,0.8524316208483986,40,0.5,0.05,1.0,1.0,CC',18384011.00534676,0.0451952105201804,0.897626831368579,9,0.8970321527338736,-3.5016546122773505e-17
['Testpoint Cyclization_40°C_50%SOC_5%DOD_1C_1C_CC'],2870.1308055721406,0.8526556177115338,40,0.5,0.05,1.0,1.0,CC',20664941.80011941,0.0479169725774427,0.9005725902889765,9,0.8998579833100167,-5.641155645262408e-17
['Testpoint Cyclization_40°C_50%SOC_5%DOD_1C_1C_CC'],3187.182373054808,0.8530089172758554,40,0.5,0.05,1.0,1.0,CC',22947713.08599462,0.050494256712346,0.9035031739882012,9,0.902805599421417,2.627475559732475e-18
['Testpoint Cyclization_40°C_50%SOC_5%DOD_1C_1C_CC'],3505.958227367394,0.852547793288875,40,0.5,0.05,1.0,1.0,CC',25242899.23704524,0.0529592583903743,0.9055070516792494,9,0.9057851820413596,-1.9950860589978275e-17
['Testpoint Cyclization_40°C_50%SOC_5%DOD_1C_1C_CC'],3823.8436463099406,0.8525993800444428,40,0.5,0.05,1.0,1.0,CC',27531674.253431574,0.0553080808788731,0.907907460923316,9,0.9086588078121931,-5.859084754487475e-17
['Testpoint Cyclization_40°C_50%SOC_5%DOD_1C_1C_CC'],4141.762754118649,0.8521287669429634,40,0.5,0.05,1.0,1.0,CC',29820691.82965428,0.0575613717873347,0.909690138730298,9,0.9112941114185624,-7.963743385891035e-17
['Testpoint Cyclization_40°C_50%SOC_5%DOD_1C_1C_CC'],4507.070851851546,0.8552488336322526,40,0.5,0.05,1.0,1.0,CC',32450910.13333113,0.0600462263296307,0.9152950599618832,9,0.913515723349799,-6.403934522210176e-17
['Testpoint Cyclization_40°C_50%SOC_5%DOD_1C_1C_CC'],4823.722653703514,0.8538812101514089,40,0.5,0.05,1.0,1.0,CC',34730803.106665306,0.0621197488194725,0.9160009589708816,9,0.9153180645499289,-7.86318407899534e-17
['Testpoint Cyclization_40°C_50%SOC_5%DOD_1C_1C_CC'],5141.574906386736,0.8531335556987655,40,0.5,0.05,1.0,1.0,CC',37019339.32598451,0.064133746361979,0.9172673020607444,9,0.9166573368666946,-1.0636439988814134e-16
['Testpoint Cyclization_40°C_50%SOC_5%DOD_1C_1C_CC'],5459.607666850192,0.8510651177152848,40,0.5,0.05,1.0,1.0,CC',39309175.20132139,0.066087487873079,0.917152605588364,9,0.9174056793545539,-1.3161135125691664e-16
['Testpoint Cyclization_40°C_50%SOC_5%DOD_1C_1C_CC'],5777.218048910975,0.8489389014590132,40,0.5,0.05,1.0,1.0,CC',41595969.95215903,0.0679826212474004,0.9169215227064136,9,0.9175783648273647,-7.995675544809579e-17
['Testpoint Cyclization_40°C_50%SOC_5%DOD_1C_1C_CC'],6094.4827888991895,0.8473523030538086,40,0.5,0.05,1.0,1.0,CC',43880276.080074176,0.0698243583897325,0.9171766614435412,9,0.9167386386565053,5.911831874802824e-17
['Testpoint Cyclization_40°C_50%SOC_5%DOD_1C_1C_CC'],6410.280667334835,0.8453488284554513,40,0.5,0.05,1.0,1.0,CC',46154020.80481082,0.0716105565061141,0.9169593849615656,9,0.9168230640832002,8.927215980609708e-17
['Testpoint Cyclization_40°C_50%SOC_5%DOD_1C_1C_CC'],6728.401375944453,0.8434763667655546,40,0.5,0.05,1.0,1.0,CC',48444489.90680008,0.073365937535675,0.9168423043012296,9,0.9172977700863394,2.013166150509373e-17
['Testpoint Cyclization_40°C_50%SOC_5%DOD_1C_1C_CC'],7046.546894550692,0.8414190654478043,40,0.5,0.05,1.0,1.0,CC',50735137.640765,0.0750804210514828,0.9164994864992873,9,0.9179291995065044,-4.480791693897104e-17
['Testpoint Cyclization_40°C_50%SOC_5%DOD_1C_1C_CC'],7334.497597216743,0.8398621797113751,40,0.5,0.05,1.0,1.0,CC',52808382.69996057,0.0765991078715285,0.9164612875829036,9,0.918257550369917,-9.450074826231413e-17
['Testpoint Cyclization_40°C_50%SOC_5%DOD_1C_1C_CC'],7560.493564638619,0.8435288608315451,40,0.5,0.05,1.0,1.0,CC',54435553.66539808,0.077770268844158,0.9212991296757032,9,0.9182281751462726,-8.871151025369943e-17
['Testpoint Cyclization_40°C_50%SOC_5%DOD_1C_1C_CC'],7891.238234842915,0.8401581915833808,40,0.5,0.05,1.0,1.0,CC',56816915.290869005,0.0794531470236656,0.9196113386070464,9,0.9175887785973775,-3.629584505684211e-17
['Testpoint Cyclization_40°C_50%SOC_5%DOD_1C_1C_CC'],8486.12022402224,0.8342938779211044,40,0.5,0.05,1.0,1.0,CC',61100065.61296015,0.0823935312370127,0.9166874091581172,9,0.916585810944094,-7.115772955946882e-18
['Testpoint Cyclization_40°C_50%SOC_5%DOD_1C_1C_CC'],9104.452767535262,0.8290415249009521,40,0.5,0.05,1.0,1.0,CC',65552059.92625391,0.0853425174938095,0.9143840423947616,9,0.9154024809119495,-1.204013727001381e-17
['Testpoint Cyclization_40°C_50%SOC_5%DOD_1C_1C_CC'],9579.443534685235,0.8257451567986419,40,0.5,0.05,1.0,1.0,CC',68971993.44973372,0.087540428310668,0.91328558510931,9,0.9141574419381134,2.4927945414630067e-18
['Testpoint Cyclization_40°C_50%SOC_5%DOD_1C_1C_CC'],10065.63723852696,0.8220304468805311,40,0.5,0.05,1.0,1.0,CC',72472588.11739415,0.0897344413694235,0.9117648882499546,9,0.9129693474597573,1.2483569831858562e-17
['Testpoint Cyclization_40°C_50%SOC_5%DOD_1C_1C_CC'],10604.211515616262,0.8211320024119692,40,0.5,0.05,1.0,1.0,CC',76350322.91243711,0.0921038357373524,0.9132358381493216,9,0.9119568509140528,1.0611174923504532e-17

File: data_longterm/per_group_params_and_stressors.csv
label,TempC,SOC,DOD,Crate_dis,Crate_chg,Crate_avg,q4,a_long
1,25.0,0.5,1.0,1.0,1.0,1.0,0.0550735445398702,0.0840010615583255
2,25.0,0.5,0.8,1.0,1.0,1.0,0.0580362807922857,0.092302783458465
3,40.0,0.25,0.2,1.0,1.0,1.0,0.037798481798148,0.0540079717535763
4,40.0,0.5,0.1,1.0,1.0,1.0,0.1841852610735125,0.1096429718760524
5,40.0,0.5,1.0,1.0,1.0,1.0,0.0603525202307773,0.1049338094343558
6,40.0,0.5,1.0,1.0,1.0,1.0,0.0610963594258362,0.1132000719310175
7,40.0,0.5,0.2,1.0,1.0,1.0,0.2074172877967794,0.1228658005226286
8,40.0,0.5,0.4,1.0,1.0,1.0,0.1557594059711102,0.1214735993762588
9,40.0,0.5,0.05,1.0,1.0,1.0,0.1159569938403642,0.0722864041305044
10,40.0,0.5,0.8,0.2,0.2,0.2,0.0444279253933472,0.0667439611459704
11,40.0,0.5,0.8,0.5,0.5,0.5,0.0594605914741046,0.078431092045567
12,40.0,0.5,1.0,0.5,0.5,0.5,0.0632078536818863,0.0900131721138236
13,40.0,0.5,0.8,1.0,0.5,0.75,0.0600130162000057,0.0859987917332612
14,40.0,0.5,0.8,1.0,1.0,1.0,0.0684145252776573,0.0991472089247969
15,40.0,0.5,1.0,1.0,2.0,1.5,0.0622320721172379,0.18826581549499
16,40.0,0.75,0.2,1.0,1.0,1.0,0.0946894474510113,0.0825417490330506
