Repository: tomwu1233/LFP-Gr_3Ah_modeling

# LFP-Gr_3Ah_modeling
Symbolic Regression Method for modeling LFP|Gr 3Ah battery

File: fitting/calendarFitting/calendarData/TP_0°C,50%SOC.csv
Time,DischargeCapacity,Type,TemperatureDeg,SOC,capacityPercent,Ua
0,3.003,"TP_0°C,50%SOC",0.0,0.5,1.0,0.12330367674277432
160,2.998,"TP_0°C,50%SOC",0.0,0.5,0.9983349983349984,0.12330367674277432
277,2.998,"TP_0°C,50%SOC",0.0,0.5,0.9983349983349984,0.12330367674277432
409,2.996,"TP_0°C,50%SOC",0.0,0.5,0.9976689976689976,0.12330367674277432
708,2.993,"TP_0°C,50%SOC",0.0,0.5,0.9966699966699966,0.12330367674277432
1009,2.989,"TP_0°C,50%SOC",0.0,0.5,0.9953379953379953,0.12330367674277432
1286,2.987,"TP_0°C,50%SOC",0.0,0.5,0.9946719946719946,0.12330367674277432
1945,2.984,"TP_0°C,50%SOC",0.0,0.5,0.9936729936729937,0.12330367674277432
2579,2.982,"TP_0°C,50%SOC",0.0,0.5,0.993006993006993,0.12330367674277432
3287,2.979,"TP_0°C,50%SOC",0.0,0.5,0.9920079920079921,0.12330367674277432
3873,2.977,"TP_0°C,50%SOC",0.0,0.5,0.9913419913419913,0.12330367674277432
4483,2.975,"TP_0°C,50%SOC",0.0,0.5,0.9906759906759907,0.12330367674277432
5119,2.973,"TP_0°C,50%SOC",0.0,0.5,0.9900099900099899,0.12330367674277432
5753,2.97,"TP_0°C,50%SOC",0.0,0.5,0.989010989010989,0.12330367674277432
6388,2.968,"TP_0°C,50%SOC",0.0,0.5,0.9883449883449883,0.12330367674277432
7027,2.967,"TP_0°C,50%SOC",0.0,0.5,0.988011988011988,0.12330367674277432
7663,2.965,"TP_0°C,50%SOC",0.0,0.5,0.9873459873459872,0.12330367674277432
8300,2.964,"TP_0°C,50%SOC",0.0,0.5,0.987012987012987,0.12330367674277432
9032,2.957,"TP_0°C,50%SOC",0.0,0.5,0.9846819846819846,0.12330367674277432
9666,2.958,"TP_0°C,50%SOC",0.0,0.5,0.9850149850149851,0.12330367674277432
10302,2.957,"TP_0°C,50%SOC",0.0,0.5,0.9846819846819846,0.12330367674277432
10939,2.955,"TP_0°C,50%SOC",0.0,0.5,0.984015984015984,0.12330367674277432
11575,2.953,"TP_0°C,50%SOC",0.0,0.5,0.9833499833499832,0.12330367674277432
12211,2.952,"TP_0°C,50%SOC",0.0,0.5,0.9830169830169829,0.12330367674277432
12844,2.95,"TP_0°C,50%SOC",0.0,0.5,0.9823509823509824,0.12330367674277432
13481,2.949,"TP_0°C,50%SOC",0.0,0.5,0.982017982017982,0.12330367674277432
14119,2.948,"TP_0°C,50%SOC",0.0,0.5,0.9816849816849816,0.12330367674277432
14695,2.944,"TP_0°C,50%SOC",0.0,0.5,0.9803529803529804,0.12330367674277432
15148,2.941,"TP_0°C,50%SOC",0.0,0.5,0.9793539793539793,0.12330367674277432
15811,2.941,"TP_0°C,50%SOC",0.0,0.5,0.9793539793539793,0.12330367674277432
17001,2.94,"TP_0°C,50%SOC",0.0,0.5,0.979020979020979,0.12330367674277432
18239,2.938,"TP_0°C,50%SOC",0.0,0.5,0.9783549783549784,0.12330367674277432
19190,2.936,"TP_0°C,50%SOC",0.0,0.5,0.9776889776889777,0.12330367674277432
20163,2.924,"TP_0°C,50%SOC",0.0,0.5,0.9736929736929736,0.12330367674277432
21241,2.92,"TP_0°C,50%SOC",0.0,0.5,0.9723609723609723,0.12330367674277432

File: fitting/calendarFitting/calendarData/TP_10°C,50%SOC.csv
Time,DischargeCapacity,Type,TemperatureDeg,SOC,capacityPercent,Ua
0,2.995,"TP_10°C,50%SOC",10.0,0.5,1.0,0.12330367674277432
160,2.987,"TP_10°C,50%SOC",10.0,0.5,0.9973288814691151,0.12330367674277432
277,2.985,"TP_10°C,50%SOC",10.0,0.5,0.9966611018363939,0.12330367674277432
409,2.983,"TP_10°C,50%SOC",10.0,0.5,0.9959933222036728,0.12330367674277432
708,2.979,"TP_10°C,50%SOC",10.0,0.5,0.9946577629382304,0.12330367674277432
1009,2.976,"TP_10°C,50%SOC",10.0,0.5,0.9936560934891485,0.12330367674277432
1286,2.973,"TP_10°C,50%SOC",10.0,0.5,0.9926544240400667,0.12330367674277432
1945,2.969,"TP_10°C,50%SOC",10.0,0.5,0.9913188647746243,0.12330367674277432
2579,2.965,"TP_10°C,50%SOC",10.0,0.5,0.9899833055091819,0.12330367674277432
3287,2.963,"TP_10°C,50%SOC",10.0,0.5,0.9893155258764608,0.12330367674277432
3873,2.96,"TP_10°C,50%SOC",10.0,0.5,0.9883138564273789,0.12330367674277432
4483,2.956,"TP_10°C,50%SOC",10.0,0.5,0.9869782971619365,0.12330367674277432
5119,2.954,"TP_10°C,50%SOC",10.0,0.5,0.9863105175292154,0.12330367674277432
5753,2.951,"TP_10°C,50%SOC",10.0,0.5,0.9853088480801335,0.12330367674277432
6388,2.947,"TP_10°C,50%SOC",10.0,0.5,0.9839732888146911,0.12330367674277432
7027,2.946,"TP_10°C,50%SOC",10.0,0.5,0.9836393989983305,0.12330367674277432
7663,2.944,"TP_10°C,50%SOC",10.0,0.5,0.9829716193656093,0.12330367674277432
8300,2.943,"TP_10°C,50%SOC",10.0,0.5,0.9826377295492488,0.12330367674277432
9032,2.937,"TP_10°C,50%SOC",10.0,0.5,0.980634390651085,0.12330367674277432
9666,2.936,"TP_10°C,50%SOC",10.0,0.5,0.9803005008347245,0.12330367674277432
10302,2.935,"TP_10°C,50%SOC",10.0,0.5,0.9799666110183639,0.12330367674277432
10939,2.933,"TP_10°C,50%SOC",10.0,0.5,0.9792988313856427,0.12330367674277432
11575,2.931,"TP_10°C,50%SOC",10.0,0.5,0.9786310517529215,0.12330367674277432
12211,2.93,"TP_10°C,50%SOC",10.0,0.5,0.9782971619365609,0.12330367674277432
12844,2.928,"TP_10°C,50%SOC",10.0,0.5,0.9776293823038397,0.12330367674277432
13481,2.926,"TP_10°C,50%SOC",10.0,0.5,0.9769616026711185,0.12330367674277432
14119,2.924,"TP_10°C,50%SOC",10.0,0.5,0.9762938230383973,0.12330367674277432
14695,2.922,"TP_10°C,50%SOC",10.0,0.5,0.9756260434056762,0.12330367674277432
15148,2.918,"TP_10°C,50%SOC",10.0,0.5,0.9742904841402338,0.12330367674277432
15811,2.918,"TP_10°C,50%SOC",10.0,0.5,0.9742904841402338,0.12330367674277432
17001,2.916,"TP_10°C,50%SOC",10.0,0.5,0.9736227045075124,0.12330367674277432
18239,2.914,"TP_10°C,50%SOC",10.0,0.5,0.9729549248747913,0.12330367674277432
19190,2.912,"TP_10°C,50%SOC",10.0,0.5,0.97228714524207,0.12330367674277432
20163,2.909,"TP_10°C,50%SOC",10.0,0.5,0.9712854757929882,0.12330367674277432
21241,2.904,"TP_10°C,50%SOC",10.0,0.5,0.9696160267111853,0.12330367674277432

File: fitting/calendarFitting/calendarData/TP_25°C,0%SOC.csv
Time,DischargeCapacity,Type,TemperatureDeg,SOC,capacityPercent,Ua
0,2.996,"TP_25°C,0%SOC",25.0,0.0,1.0,0.6843540587292689
160,3.002,"TP_25°C,0%SOC",25.0,0.0,1.0020026702269693,0.6843540587292689
277,2.999,"TP_25°C,0%SOC",25.0,0.0,1.0010013351134848,0.6843540587292689
409,2.997,"TP_25°C,0%SOC",25.0,0.0,1.0003337783711614,0.6843540587292689
708,2.996,"TP_25°C,0%SOC",25.0,0.0,1.0,0.6843540587292689
1009,2.993,"TP_25°C,0%SOC",25.0,0.0,0.9989986648865153,0.6843540587292689
1286,2.99,"TP_25°C,0%SOC",25.0,0.0,0.9979973297730308,0.6843540587292689
1945,2.986,"TP_25°C,0%SOC",25.0,0.0,0.9966622162883846,0.6843540587292689
2579,2.984,"TP_25°C,0%SOC",25.0,0.0,0.9959946595460614,0.6843540587292689
3287,2.981,"TP_25°C,0%SOC",25.0,0.0,0.9949933244325767,0.6843540587292689
3873,2.979,"TP_25°C,0%SOC",25.0,0.0,0.9943257676902537,0.6843540587292689
4483,2.976,"TP_25°C,0%SOC",25.0,0.0,0.9933244325767691,0.6843540587292689
5119,2.975,"TP_25°C,0%SOC",25.0,0.0,0.9929906542056075,0.6843540587292689
5753,2.973,"TP_25°C,0%SOC",25.0,0.0,0.9923230974632843,0.6843540587292689
6388,2.974,"TP_25°C,0%SOC",25.0,0.0,0.992656875834446,0.6843540587292689
7027,2.969,"TP_25°C,0%SOC",25.0,0.0,0.9909879839786382,0.6843540587292689
7663,2.967,"TP_25°C,0%SOC",25.0,0.0,0.9903204272363151,0.6843540587292689
8300,2.966,"TP_25°C,0%SOC",25.0,0.0,0.9899866488651536,0.6843540587292689
9032,2.961,"TP_25°C,0%SOC",25.0,0.0,0.9883177570093458,0.6843540587292689
9666,2.96,"TP_25°C,0%SOC",25.0,0.0,0.9879839786381842,0.6843540587292689
10302,2.958,"TP_25°C,0%SOC",25.0,0.0,0.9873164218958612,0.6843540587292689
10939,2.957,"TP_25°C,0%SOC",25.0,0.0,0.9869826435246996,0.6843540587292689
11575,2.956,"TP_25°C,0%SOC",25.0,0.0,0.986648865153538,0.6843540587292689
12211,2.954,"TP_25°C,0%SOC",25.0,0.0,0.985981308411215,0.6843540587292689
12844,2.949,"TP_25°C,0%SOC",25.0,0.0,0.9843124165554071,0.6843540587292689
13481,2.951,"TP_25°C,0%SOC",25.0,0.0,0.9849799732977303,0.6843540587292689
14119,2.95,"TP_25°C,0%SOC",25.0,0.0,0.9846461949265688,0.6843540587292689
14695,2.948,"TP_25°C,0%SOC",25.0,0.0,0.9839786381842457,0.6843540587292689
15148,2.944,"TP_25°C,0%SOC",25.0,0.0,0.9826435246995995,0.6843540587292689
15811,2.944,"TP_25°C,0%SOC",25.0,0.0,0.9826435246995995,0.6843540587292689
17001,2.942,"TP_25°C,0%SOC",25.0,0.0,0.9819759679572764,0.6843540587292689
18239,2.941,"TP_25°C,0%SOC",25.0,0.0,0.9816421895861148,0.6843540587292689
19190,2.939,"TP_25°C,0%SOC",25.0,0.0,0.9809746328437917,0.6843540587292689
20163,2.938,"TP_25°C,0%SOC",25.0,0.0,0.9806408544726303,0.6843540587292689
21241,2.932,"TP_25°C,0%SOC",25.0,0.0,0.9786381842456608,0.6843540587292689

File: fitting/calendarFitting/calendarData/TP_25°C,50%SOC.csv
Time,DischargeCapacity,Type,TemperatureDeg,SOC,capacityPercent,Ua
0,2.993,"TP_25°C,50%SOC",25.0,0.5,1.0,0.12330367674277432
160,2.986,"TP_25°C,50%SOC",25.0,0.5,0.9976612094888073,0.12330367674277432
277,2.985,"TP_25°C,50%SOC",25.0,0.5,0.9973270965586368,0.12330367674277432
409,2.981,"TP_25°C,50%SOC",25.0,0.5,0.9959906448379552,0.12330367674277432
708,2.975,"TP_25°C,50%SOC",25.0,0.5,0.9939859672569329,0.12330367674277432
1009,2.964,"TP_25°C,50%SOC",25.0,0.5,0.9903107250250585,0.12330367674277432
1286,2.959,"TP_25°C,50%SOC",25.0,0.5,0.9886401603742065,0.12330367674277432
1945,2.953,"TP_25°C,50%SOC",25.0,0.5,0.9866354827931841,0.12330367674277432
2579,2.947,"TP_25°C,50%SOC",25.0,0.5,0.9846308052121617,0.12330367674277432
3287,2.942,"TP_25°C,50%SOC",25.0,0.5,0.9829602405613098,0.12330367674277432
3873,2.937,"TP_25°C,50%SOC",25.0,0.5,0.9812896759104577,0.12330367674277432
4483,2.933,"TP_25°C,50%SOC",25.0,0.5,0.9799532241897762,0.12330367674277432
5119,2.929,"TP_25°C,50%SOC",25.0,0.5,0.9786167724690945,0.12330367674277432
5753,2.924,"TP_25°C,50%SOC",25.0,0.5,0.9769462078182426,0.12330367674277432
6388,2.918,"TP_25°C,50%SOC",25.0,0.5,0.9749415302372203,0.12330367674277432
7027,2.918,"TP_25°C,50%SOC",25.0,0.5,0.9749415302372203,0.12330367674277432
7663,2.914,"TP_25°C,50%SOC",25.0,0.5,0.9736050785165387,0.12330367674277432
8300,2.912,"TP_25°C,50%SOC",25.0,0.5,0.9729368526561978,0.12330367674277432
9032,2.905,"TP_25°C,50%SOC",25.0,0.5,0.970598062145005,0.12330367674277432
9666,2.903,"TP_25°C,50%SOC",25.0,0.5,0.9699298362846642,0.12330367674277432
10302,2.9,"TP_25°C,50%SOC",25.0,0.5,0.9689274974941531,0.12330367674277432
10939,2.895,"TP_25°C,50%SOC",25.0,0.5,0.967256932843301,0.12330367674277432
11575,2.892,"TP_25°C,50%SOC",25.0,0.5,0.9662545940527898,0.12330367674277432
12211,2.89,"TP_25°C,50%SOC",25.0,0.5,0.9655863681924491,0.12330367674277432
12844,2.887,"TP_25°C,50%SOC",25.0,0.5,0.9645840294019379,0.12330367674277432
13481,2.884,"TP_25°C,50%SOC",25.0,0.5,0.9635816906114266,0.12330367674277432
14119,2.881,"TP_25°C,50%SOC",25.0,0.5,0.9625793518209155,0.12330367674277432
14695,2.878,"TP_25°C,50%SOC",25.0,0.5,0.9615770130304043,0.12330367674277432
15148,2.874,"TP_25°C,50%SOC",25.0,0.5,0.9602405613097228,0.12330367674277432
15811,2.872,"TP_25°C,50%SOC",25.0,0.5,0.9595723354493819,0.12330367674277432
17001,2.868,"TP_25°C,50%SOC",25.0,0.5,0.9582358837287003,0.12330367674277432
18239,2.864,"TP_25°C,50%SOC",25.0,0.5,0.9568994320080187,0.12330367674277432
19190,2.861,"TP_25°C,50%SOC",25.0,0.5,0.9558970932175076,0.12330367674277432
20163,2.857,"TP_25°C,50%SOC",25.0,0.5,0.9545606414968261,0.12330367674277432
21241,2.852,"TP_25°C,50%SOC",25.0,0.5,0.9528900768459739,0.12330367674277432

File: fitting/calendarFitting/calendarData/TP_40°C,12.5%SOC.csv
Time,DischargeCapacity,Type,TemperatureDeg,SOC,capacityPercent,Ua
0,2.994,"TP_40°C,12.5%SOC",40.0,0.125,1.0,0.212277911371637
160,3.001,"TP_40°C,12.5%SOC",40.0,0.125,1.0023380093520373,0.212277911371637
277,2.998,"TP_40°C,12.5%SOC",40.0,0.125,1.0013360053440215,0.212277911371637
409,2.993,"TP_40°C,12.5%SOC",40.0,0.125,0.9996659986639945,0.212277911371637
708,2.985,"TP_40°C,12.5%SOC",40.0,0.125,0.9969939879759518,0.212277911371637
1009,2.98,"TP_40°C,12.5%SOC",40.0,0.125,0.9953239812959251,0.212277911371637
1286,2.974,"TP_40°C,12.5%SOC",40.0,0.125,0.9933199732798931,0.212277911371637
1945,2.965,"TP_40°C,12.5%SOC",40.0,0.125,0.9903139612558449,0.212277911371637
2579,2.957,"TP_40°C,12.5%SOC",40.0,0.125,0.9876419505678021,0.212277911371637
3287,2.95,"TP_40°C,12.5%SOC",40.0,0.125,0.9853039412157648,0.212277911371637
3873,2.943,"TP_40°C,12.5%SOC",40.0,0.125,0.9829659318637274,0.212277911371637
4483,2.937,"TP_40°C,12.5%SOC",40.0,0.125,0.9809619238476953,0.212277911371637
5119,2.931,"TP_40°C,12.5%SOC",40.0,0.125,0.9789579158316633,0.212277911371637
5753,2.924,"TP_40°C,12.5%SOC",40.0,0.125,0.9766199064796258,0.212277911371637
6388,2.918,"TP_40°C,12.5%SOC",40.0,0.125,0.9746158984635939,0.212277911371637
7027,2.913,"TP_40°C,12.5%SOC",40.0,0.125,0.972945891783567,0.212277911371637
7663,2.907,"TP_40°C,12.5%SOC",40.0,0.125,0.970941883767535,0.212277911371637
8300,2.902,"TP_40°C,12.5%SOC",40.0,0.125,0.9692718770875083,0.212277911371637
9032,2.892,"TP_40°C,12.5%SOC",40.0,0.125,0.9659318637274548,0.212277911371637
9666,2.888,"TP_40°C,12.5%SOC",40.0,0.125,0.9645958583834334,0.212277911371637
10302,2.884,"TP_40°C,12.5%SOC",40.0,0.125,0.9632598530394121,0.212277911371637
10939,2.879,"TP_40°C,12.5%SOC",40.0,0.125,0.9615898463593854,0.212277911371637
11575,2.873,"TP_40°C,12.5%SOC",40.0,0.125,0.9595858383433534,0.212277911371637
12211,2.868,"TP_40°C,12.5%SOC",40.0,0.125,0.9579158316633265,0.212277911371637
12844,2.863,"TP_40°C,12.5%SOC",40.0,0.125,0.9562458249832999,0.212277911371637
13481,2.859,"TP_40°C,12.5%SOC",40.0,0.125,0.9549098196392785,0.212277911371637
14119,2.854,"TP_40°C,12.5%SOC",40.0,0.125,0.9532398129592518,0.212277911371637
14695,2.849,"TP_40°C,12.5%SOC",40.0,0.125,0.9515698062792252,0.212277911371637
15148,2.842,"TP_40°C,12.5%SOC",40.0,0.125,0.9492317969271876,0.212277911371637
15811,2.838,"TP_40°C,12.5%SOC",40.0,0.125,0.9478957915831663,0.212277911371637
17001,2.831,"TP_40°C,12.5%SOC",40.0,0.125,0.9455577822311289,0.212277911371637
18239,2.822,"TP_40°C,12.5%SOC",40.0,0.125,0.9425517702070808,0.212277911371637
19190,2.816,"TP_40°C,12.5%SOC",40.0,0.125,0.9405477621910486,0.212277911371637
20163,2.809,"TP_40°C,12.5%SOC",40.0,0.125,0.9382097528390113,0.212277911371637
21241,2.799,"TP_40°C,12.5%SOC",40.0,0.125,0.9348697394789578,0.212277911371637

File: fitting/calendarFitting/calendarData/TP_40°C,25%SOC.csv
Time,DischargeCapacity,Type,TemperatureDeg,SOC,capacityPercent,Ua
0,2.999,"TP_40°C,25%SOC",40.0,0.25,1.0,0.16387566874990522
160,2.991,"TP_40°C,25%SOC",40.0,0.25,0.9973324441480493,0.16387566874990522
277,2.986,"TP_40°C,25%SOC",40.0,0.25,0.9956652217405803,0.16387566874990522
409,2.981,"TP_40°C,25%SOC",40.0,0.25,0.993997999333111,0.16387566874990522
708,2.97,"TP_40°C,25%SOC",40.0,0.25,0.9903301100366789,0.16387566874990522
1009,2.963,"TP_40°C,25%SOC",40.0,0.25,0.987995998666222,0.16387566874990522
1286,2.957,"TP_40°C,25%SOC",40.0,0.25,0.985995331777259,0.16387566874990522
1945,2.945,"TP_40°C,25%SOC",40.0,0.25,0.9819939979993331,0.16387566874990522
2579,2.935,"TP_40°C,25%SOC",40.0,0.25,0.9786595531843948,0.16387566874990522
3287,2.926,"TP_40°C,25%SOC",40.0,0.25,0.9756585528509504,0.16387566874990522
3873,2.918,"TP_40°C,25%SOC",40.0,0.25,0.9729909969989997,0.16387566874990522
4483,2.91,"TP_40°C,25%SOC",40.0,0.25,0.970323441147049,0.16387566874990522
5119,2.903,"TP_40°C,25%SOC",40.0,0.25,0.9679893297765921,0.16387566874990522
5753,2.896,"TP_40°C,25%SOC",40.0,0.25,0.9656552184061353,0.16387566874990522
6388,2.888,"TP_40°C,25%SOC",40.0,0.25,0.9629876625541847,0.16387566874990522
7027,2.882,"TP_40°C,25%SOC",40.0,0.25,0.9609869956652217,0.16387566874990522
7663,2.877,"TP_40°C,25%SOC",40.0,0.25,0.9593197732577525,0.16387566874990522
8300,2.871,"TP_40°C,25%SOC",40.0,0.25,0.9573191063687896,0.16387566874990522
9032,2.86,"TP_40°C,25%SOC",40.0,0.25,0.9536512170723573,0.16387566874990522
9666,2.855,"TP_40°C,25%SOC",40.0,0.25,0.9519839946648883,0.16387566874990522
10302,2.85,"TP_40°C,25%SOC",40.0,0.25,0.9503167722574192,0.16387566874990522
10939,2.845,"TP_40°C,25%SOC",40.0,0.25,0.94864954984995,0.16387566874990522
11575,2.839,"TP_40°C,25%SOC",40.0,0.25,0.9466488829609869,0.16387566874990522
12211,2.833,"TP_40°C,25%SOC",40.0,0.25,0.944648216072024,0.16387566874990522
12844,2.829,"TP_40°C,25%SOC",40.0,0.25,0.9433144381460488,0.16387566874990522
13481,2.822,"TP_40°C,25%SOC",40.0,0.25,0.9409803267755918,0.16387566874990522
14119,2.817,"TP_40°C,25%SOC",40.0,0.25,0.9393131043681228,0.16387566874990522
14695,2.812,"TP_40°C,25%SOC",40.0,0.25,0.9376458819606535,0.16387566874990522
15148,2.805,"TP_40°C,25%SOC",40.0,0.25,0.9353117705901968,0.16387566874990522
15811,2.802,"TP_40°C,25%SOC",40.0,0.25,0.9343114371457152,0.16387566874990522
17001,2.793,"TP_40°C,25%SOC",40.0,0.25,0.9313104368122708,0.16387566874990522
18239,2.785,"TP_40°C,25%SOC",40.0,0.25,0.9286428809603201,0.16387566874990522
19190,2.778,"TP_40°C,25%SOC",40.0,0.25,0.9263087695898633,0.16387566874990522
20163,2.771,"TP_40°C,25%SOC",40.0,0.25,0.9239746582194064,0.16387566874990522
21241,2.761,"TP_40°C,25%SOC",40.0,0.25,0.9206402134044681,0.16387566874990522

File: fitting/calendarFitting/calendarData/TP_40°C,62.5%SOC.csv
Time,DischargeCapacity,Type,TemperatureDeg,SOC,capacityPercent,Ua
0,2.995,"TP_40°C,62.5%SOC",40.0,0.625,1.0,0.1170989522824124
160,2.977,"TP_40°C,62.5%SOC",40.0,0.625,0.9939899833055091,0.1170989522824124
277,2.969,"TP_40°C,62.5%SOC",40.0,0.625,0.9913188647746243,0.1170989522824124
409,2.961,"TP_40°C,62.5%SOC",40.0,0.625,0.9886477462437395,0.1170989522824124
708,2.947,"TP_40°C,62.5%SOC",40.0,0.625,0.9839732888146911,0.1170989522824124
1009,2.937,"TP_40°C,62.5%SOC",40.0,0.625,0.980634390651085,0.1170989522824124
1286,2.929,"TP_40°C,62.5%SOC",40.0,0.625,0.9779632721202003,0.1170989522824124
1945,2.914,"TP_40°C,62.5%SOC",40.0,0.625,0.9729549248747913,0.1170989522824124
2579,2.901,"TP_40°C,62.5%SOC",40.0,0.625,0.9686143572621034,0.1170989522824124
3287,2.889,"TP_40°C,62.5%SOC",40.0,0.625,0.9646076794657762,0.1170989522824124
3873,2.88,"TP_40°C,62.5%SOC",40.0,0.625,0.9616026711185308,0.1170989522824124
4483,2.871,"TP_40°C,62.5%SOC",40.0,0.625,0.9585976627712854,0.1170989522824124
5119,2.862,"TP_40°C,62.5%SOC",40.0,0.625,0.9555926544240401,0.1170989522824124
5753,2.854,"TP_40°C,62.5%SOC",40.0,0.625,0.9529215358931552,0.1170989522824124
6388,2.845,"TP_40°C,62.5%SOC",40.0,0.625,0.9499165275459098,0.1170989522824124
7027,2.838,"TP_40°C,62.5%SOC",40.0,0.625,0.9475792988313856,0.1170989522824124
7663,2.83,"TP_40°C,62.5%SOC",40.0,0.625,0.9449081803005008,0.1170989522824124
8300,2.824,"TP_40°C,62.5%SOC",40.0,0.625,0.9429048414023371,0.1170989522824124
9032,2.814,"TP_40°C,62.5%SOC",40.0,0.625,0.9395659432387312,0.1170989522824124
9666,2.808,"TP_40°C,62.5%SOC",40.0,0.625,0.9375626043405675,0.1170989522824124
10302,2.802,"TP_40°C,62.5%SOC",40.0,0.625,0.935559265442404,0.1170989522824124
10939,2.795,"TP_40°C,62.5%SOC",40.0,0.625,0.9332220367278797,0.1170989522824124
11575,2.789,"TP_40°C,62.5%SOC",40.0,0.625,0.9312186978297162,0.1170989522824124
12211,2.782,"TP_40°C,62.5%SOC",40.0,0.625,0.928881469115192,0.1170989522824124
12844,2.777,"TP_40°C,62.5%SOC",40.0,0.625,0.927212020033389,0.1170989522824124
13481,2.77,"TP_40°C,62.5%SOC",40.0,0.625,0.9248747913188647,0.1170989522824124
14119,2.764,"TP_40°C,62.5%SOC",40.0,0.625,0.922871452420701,0.1170989522824124
14695,2.759,"TP_40°C,62.5%SOC",40.0,0.625,0.9212020033388981,0.1170989522824124
15148,2.753,"TP_40°C,62.5%SOC",40.0,0.625,0.9191986644407346,0.1170989522824124
15811,2.748,"TP_40°C,62.5%SOC",40.0,0.625,0.9175292153589316,0.1170989522824124
17001,2.738,"TP_40°C,62.5%SOC",40.0,0.625,0.9141903171953255,0.1170989522824124
18239,2.729,"TP_40°C,62.5%SOC",40.0,0.625,0.9111853088480801,0.1170989522824124
19190,2.721,"TP_40°C,62.5%SOC",40.0,0.625,0.9085141903171953,0.1170989522824124
20163,2.714,"TP_40°C,62.5%SOC",40.0,0.625,0.906176961602671,0.1170989522824124
21241,2.704,"TP_40°C,62.5%SOC",40.0,0.625,0.9028380634390651,0.1170989522824124

File: fitting/calendarFitting/calendarData/TP_60°C,0%SOC.csv
Time,DischargeCapacity,Type,TemperatureDeg,SOC,capacityPercent,Ua
0,2.996,"TP_60°C,0%SOC",60.0,0.0,1.0,0.6843540587292689
160,2.995,"TP_60°C,0%SOC",60.0,0.0,0.9996662216288384,0.6843540587292689
277,2.986,"TP_60°C,0%SOC",60.0,0.0,0.9966622162883846,0.6843540587292689
409,2.978,"TP_60°C,0%SOC",60.0,0.0,0.9939919893190922,0.6843540587292689
708,2.967,"TP_60°C,0%SOC",60.0,0.0,0.9903204272363151,0.6843540587292689
1009,2.958,"TP_60°C,0%SOC",60.0,0.0,0.9873164218958612,0.6843540587292689
1286,2.949,"TP_60°C,0%SOC",60.0,0.0,0.9843124165554071,0.6843540587292689
1945,2.939,"TP_60°C,0%SOC",60.0,0.0,0.9809746328437917,0.6843540587292689
2579,2.93,"TP_60°C,0%SOC",60.0,0.0,0.9779706275033379,0.6843540587292689
3287,2.922,"TP_60°C,0%SOC",60.0,0.0,0.9753004005340454,0.6843540587292689
3873,2.915,"TP_60°C,0%SOC",60.0,0.0,0.9729639519359146,0.6843540587292689
4483,2.909,"TP_60°C,0%SOC",60.0,0.0,0.9709612817089452,0.6843540587292689
5119,2.902,"TP_60°C,0%SOC",60.0,0.0,0.9686248331108145,0.6843540587292689
5753,2.894,"TP_60°C,0%SOC",60.0,0.0,0.9659546061415221,0.6843540587292689
6388,2.894,"TP_60°C,0%SOC",60.0,0.0,0.9659546061415221,0.6843540587292689
7027,2.877,"TP_60°C,0%SOC",60.0,0.0,0.9602803738317757,0.6843540587292689
7663,2.867,"TP_60°C,0%SOC",60.0,0.0,0.9569425901201603,0.6843540587292689
8300,2.858,"TP_60°C,0%SOC",60.0,0.0,0.9539385847797063,0.6843540587292689
9032,2.841,"TP_60°C,0%SOC",60.0,0.0,0.94826435246996,0.6843540587292689
9666,2.833,"TP_60°C,0%SOC",60.0,0.0,0.9455941255006676,0.6843540587292689
10302,2.825,"TP_60°C,0%SOC",60.0,0.0,0.9429238985313753,0.6843540587292689
10939,2.816,"TP_60°C,0%SOC",60.0,0.0,0.9399198931909212,0.6843540587292689
11575,2.806,"TP_60°C,0%SOC",60.0,0.0,0.9365821094793058,0.6843540587292689
12211,2.796,"TP_60°C,0%SOC",60.0,0.0,0.9332443257676902,0.6843540587292689
12844,2.786,"TP_60°C,0%SOC",60.0,0.0,0.9299065420560748,0.6843540587292689
13481,2.776,"TP_60°C,0%SOC",60.0,0.0,0.9265687583444592,0.6843540587292689
14119,2.766,"TP_60°C,0%SOC",60.0,0.0,0.9232309746328438,0.6843540587292689
14695,2.756,"TP_60°C,0%SOC",60.0,0.0,0.9198931909212282,0.6843540587292689
15148,2.739,"TP_60°C,0%SOC",60.0,0.0,0.914218958611482,0.6843540587292689
15811,2.73,"TP_60°C,0%SOC",60.0,0.0,0.9112149532710281,0.6843540587292689
17001,2.719,"TP_60°C,0%SOC",60.0,0.0,0.907543391188251,0.6843540587292689
18239,2.705,"TP_60°C,0%SOC",60.0,0.0,0.9028704939919894,0.6843540587292689
19190,2.69,"TP_60°C,0%SOC",60.0,0.0,0.8978638184245661,0.6843540587292689
20163,2.679,"TP_60°C,0%SOC",60.0,0.0,0.894192256341789,0.6843540587292689
21241,2.651,"TP_60°C,0%SOC",60.0,0.0,0.8848464619492656,0.6843540587292689

File: fitting/calendarFitting/calendarData/TP_60°C,100%SOC.csv
Time,DischargeCapacity,Type,TemperatureDeg,SOC,capacityPercent,Ua
0,2.991,"TP_60°C,100%SOC",60.0,1.0,1.0,0.08638231318759382
160,2.914,"TP_60°C,100%SOC",60.0,1.0,0.974256101638248,0.08638231318759382
277,2.88,"TP_60°C,100%SOC",60.0,1.0,0.9628886659979939,0.08638231318759382
409,2.856,"TP_60°C,100%SOC",60.0,1.0,0.9548645937813439,0.08638231318759382
708,2.819,"TP_60°C,100%SOC",60.0,1.0,0.9424941491140086,0.08638231318759382
1009,2.793,"TP_60°C,100%SOC",60.0,1.0,0.9338014042126379,0.08638231318759382
1286,2.771,"TP_60°C,100%SOC",60.0,1.0,0.9264460046807087,0.08638231318759382
1945,2.732,"TP_60°C,100%SOC",60.0,1.0,0.9134068873286527,0.08638231318759382
2579,2.701,"TP_60°C,100%SOC",60.0,1.0,0.9030424607154798,0.08638231318759382
3287,2.677,"TP_60°C,100%SOC",60.0,1.0,0.8950183884988298,0.08638231318759382
3873,2.659,"TP_60°C,100%SOC",60.0,1.0,0.8890003343363423,0.08638231318759382
4483,2.642,"TP_60°C,100%SOC",60.0,1.0,0.8833166165162153,0.08638231318759382
5119,2.622,"TP_60°C,100%SOC",60.0,1.0,0.8766298896690069,0.08638231318759382
5753,2.601,"TP_60°C,100%SOC",60.0,1.0,0.8696088264794383,0.08638231318759382
6388,2.579,"TP_60°C,100%SOC",60.0,1.0,0.8622534269475092,0.08638231318759382
7027,2.561,"TP_60°C,100%SOC",60.0,1.0,0.8562353727850217,0.08638231318759382
7663,2.544,"TP_60°C,100%SOC",60.0,1.0,0.8505516549648947,0.08638231318759382
8300,2.53,"TP_60°C,100%SOC",60.0,1.0,0.8458709461718488,0.08638231318759382
9032,2.512,"TP_60°C,100%SOC",60.0,1.0,0.8398528920093614,0.08638231318759382
9666,2.497,"TP_60°C,100%SOC",60.0,1.0,0.8348378468739551,0.08638231318759382
10302,2.485,"TP_60°C,100%SOC",60.0,1.0,0.8308258107656301,0.08638231318759382
10939,2.473,"TP_60°C,100%SOC",60.0,1.0,0.8268137746573052,0.08638231318759382
11575,2.46,"TP_60°C,100%SOC",60.0,1.0,0.8224674022066198,0.08638231318759382
12211,2.448,"TP_60°C,100%SOC",60.0,1.0,0.8184553660982948,0.08638231318759382
12844,2.436,"TP_60°C,100%SOC",60.0,1.0,0.8144433299899698,0.08638231318759382
13481,2.424,"TP_60°C,100%SOC",60.0,1.0,0.8104312938816449,0.08638231318759382
14119,2.413,"TP_60°C,100%SOC",60.0,1.0,0.8067535941156803,0.08638231318759382
14695,2.402,"TP_60°C,100%SOC",60.0,1.0,0.8030758943497158,0.08638231318759382
15148,2.394,"TP_60°C,100%SOC",60.0,1.0,0.8004012036108326,0.08638231318759382
15811,2.384,"TP_60°C,100%SOC",60.0,1.0,0.7970578401872283,0.08638231318759382
17001,2.369,"TP_60°C,100%SOC",60.0,1.0,0.7920427950518222,0.08638231318759382
18239,2.353,"TP_60°C,100%SOC",60.0,1.0,0.7866934135740555,0.08638231318759382
19190,2.341,"TP_60°C,100%SOC",60.0,1.0,0.7826813774657305,0.08638231318759382
20163,2.329,"TP_60°C,100%SOC",60.0,1.0,0.7786693413574056,0.08638231318759382
21241,2.316,"TP_60°C,100%SOC",60.0,1.0,0.77432296890672,0.08638231318759382

File: fitting/calendarFitting/calendarData/TP_60°C,50%SOC.csv
Time,DischargeCapacity,Type,TemperatureDeg,SOC,capacityPercent,Ua
0,2.991,"TP_60°C,50%SOC",60.0,0.5,1.0,0.12330367674277432
160,2.947,"TP_60°C,50%SOC",60.0,0.5,0.9852892009361417,0.12330367674277432
277,2.923,"TP_60°C,50%SOC",60.0,0.5,0.9772651287194918,0.12330367674277432
409,2.905,"TP_60°C,50%SOC",60.0,0.5,0.9712470745570042,0.12330367674277432
708,2.873,"TP_60°C,50%SOC",60.0,0.5,0.9605483116014711,0.12330367674277432
1009,2.851,"TP_60°C,50%SOC",60.0,0.5,0.9531929120695419,0.12330367674277432
1286,2.832,"TP_60°C,50%SOC",60.0,0.5,0.946840521564694,0.12330367674277432
1945,2.799,"TP_60°C,50%SOC",60.0,0.5,0.9358074222668004,0.12330367674277432
2579,2.773,"TP_60°C,50%SOC",60.0,0.5,0.9271146773654296,0.12330367674277432
3287,2.753,"TP_60°C,50%SOC",60.0,0.5,0.9204279505182213,0.12330367674277432
3873,2.736,"TP_60°C,50%SOC",60.0,0.5,0.9147442326980944,0.12330367674277432
4483,2.723,"TP_60°C,50%SOC",60.0,0.5,0.9103978602474088,0.12330367674277432
5119,2.705,"TP_60°C,50%SOC",60.0,0.5,0.9043798060849214,0.12330367674277432
5753,2.684,"TP_60°C,50%SOC",60.0,0.5,0.8973587428953528,0.12330367674277432
6388,2.663,"TP_60°C,50%SOC",60.0,0.5,0.8903376797057839,0.12330367674277432
7027,2.643,"TP_60°C,50%SOC",60.0,0.5,0.8836509528585756,0.12330367674277432
7663,2.625,"TP_60°C,50%SOC",60.0,0.5,0.8776328986960882,0.12330367674277432
8300,2.611,"TP_60°C,50%SOC",60.0,0.5,0.8729521899030425,0.12330367674277432
9032,2.592,"TP_60°C,50%SOC",60.0,0.5,0.8665997993981945,0.12330367674277432
9666,2.578,"TP_60°C,50%SOC",60.0,0.5,0.8619190906051487,0.12330367674277432
10302,2.566,"TP_60°C,50%SOC",60.0,0.5,0.8579070544968237,0.12330367674277432
10939,2.555,"TP_60°C,50%SOC",60.0,0.5,0.8542293547308593,0.12330367674277432
11575,2.542,"TP_60°C,50%SOC",60.0,0.5,0.8498829822801738,0.12330367674277432
12211,2.532,"TP_60°C,50%SOC",60.0,0.5,0.8465396188565697,0.12330367674277432
12844,2.521,"TP_60°C,50%SOC",60.0,0.5,0.842861919090605,0.12330367674277432
13481,2.51,"TP_60°C,50%SOC",60.0,0.5,0.8391842193246405,0.12330367674277432
14119,2.499,"TP_60°C,50%SOC",60.0,0.5,0.835506519558676,0.12330367674277432
14695,2.488,"TP_60°C,50%SOC",60.0,0.5,0.8318288197927114,0.12330367674277432
15148,2.479,"TP_60°C,50%SOC",60.0,0.5,0.8288197927114678,0.12330367674277432
15811,2.466,"TP_60°C,50%SOC",60.0,0.5,0.8244734202607824,0.12330367674277432
17001,2.452,"TP_60°C,50%SOC",60.0,0.5,0.8197927114677365,0.12330367674277432
18239,2.435,"TP_60°C,50%SOC",60.0,0.5,0.8141089936476095,0.12330367674277432
19190,2.421,"TP_60°C,50%SOC",60.0,0.5,0.8094282848545636,0.12330367674277432
20163,2.408,"TP_60°C,50%SOC",60.0,0.5,0.8050819124038783,0.12330367674277432
21241,2.391,"TP_60°C,50%SOC",60.0,0.5,0.7993981945837513,0.12330367674277432
