Repository: tomwu1233/LFP-Gr_3Ah_modeling

# LFP-Gr_3Ah_modeling
Symbolic Regression Method for modeling LFP|Gr 3Ah battery

File: fitting/cycleFitting/cycleData/['25°C_50%SOC_80%DOD_1C_1C_CC']_with_t.csv
Legend,X,Y,Temperature,SOC,DoD,C_chg,C_dis,method,t,Q_loss_calendar,y_pure_cycle
['Testpoint Cyclization_25°C_50%SOC_80%DOD_1C_1C_CC'],0.0,1.0,25,0.5,0.8,1.0,1.0,CC',0.0,0.0,1.0
['Testpoint Cyclization_25°C_50%SOC_80%DOD_1C_1C_CC'],79.65261679971252,0.9887261401701218,25,0.5,0.8,1.0,1.0,CC',573498.8409579301,0.005733408782134932,0.9944595489522567
['Testpoint Cyclization_25°C_50%SOC_80%DOD_1C_1C_CC'],137.65595320421255,0.9838734238499672,25,0.5,0.8,1.0,1.0,CC',991122.8630703303,0.0075372059502525615,0.9914106298002198
['Testpoint Cyclization_25°C_50%SOC_80%DOD_1C_1C_CC'],203.34202725564757,0.9792105757646384,25,0.5,0.8,1.0,1.0,CC',1464062.5962406625,0.009160653530409173,0.9883712292950476
['Testpoint Cyclization_25°C_50%SOC_80%DOD_1C_1C_CC'],352.5841529984144,0.9682686454226426,25,0.5,0.8,1.0,1.0,CC',2538605.901588584,0.012062693075557858,0.9803313384982004
['Testpoint Cyclization_25°C_50%SOC_80%DOD_1C_1C_CC'],502.7812226297861,0.9594504945750076,25,0.5,0.8,1.0,1.0,CC',3620024.80293446,0.014404639975088212,0.9738551345500959
['Testpoint Cyclization_25°C_50%SOC_80%DOD_1C_1C_CC'],640.7256245268245,0.9530486811101664,25,0.5,0.8,1.0,1.0,CC',4613224.496593136,0.016261062903101517,0.9693097440132679
['Testpoint Cyclization_25°C_50%SOC_80%DOD_1C_1C_CC'],970.1093718155122,0.9405253257060234,25,0.5,0.8,1.0,1.0,CC',6984787.477071688,0.020008900904195638,0.960534226610219
['Testpoint Cyclization_25°C_50%SOC_80%DOD_1C_1C_CC'],1286.8688361401296,0.9312715427519428,25,0.5,0.8,1.0,1.0,CC',9265455.620208934,0.02304517578294659,0.9543167185348894
['Testpoint Cyclization_25°C_50%SOC_80%DOD_1C_1C_CC'],1640.3142768305331,0.9229298988446226,25,0.5,0.8,1.0,1.0,CC',11810262.79317984,0.02601815015349965,0.9489480489981222
['Testpoint Cyclization_25°C_50%SOC_80%DOD_1C_1C_CC'],1933.0213372344529,0.9168172069613552,25,0.5,0.8,1.0,1.0,CC',13917753.628088063,0.02824432545994307,0.9450615324212982
['Testpoint Cyclization_25°C_50%SOC_80%DOD_1C_1C_CC'],2237.8548906990545,0.9106214629283538,25,0.5,0.8,1.0,1.0,CC',16112555.213033196,0.03038987014401337,0.9410113330723672
['Testpoint Cyclization_25°C_50%SOC_80%DOD_1C_1C_CC'],2555.383467347572,0.9048936081649676,25,0.5,0.8,1.0,1.0,CC',18398760.964902524,0.032474384137945615,0.9373679923029131
['Testpoint Cyclization_25°C_50%SOC_80%DOD_1C_1C_CC'],2872.328093857299,0.899609770547429,25,0.5,0.8,1.0,1.0,CC',20680762.275772557,0.03442943582916267,0.9340392063765917
['Testpoint Cyclization_25°C_50%SOC_80%DOD_1C_1C_CC'],3189.529526904364,0.8944052759498154,25,0.5,0.8,1.0,1.0,CC',22964612.593711425,0.03628074502851747,0.930686020978333
['Testpoint Cyclization_25°C_50%SOC_80%DOD_1C_1C_CC'],3508.451478467573,0.8891673692047536,25,0.5,0.8,1.0,1.0,CC',25260850.644966528,0.038051398290968,0.9272187674957216
['Testpoint Cyclization_25°C_50%SOC_80%DOD_1C_1C_CC'],3826.4902046547727,0.8841861362297458,25,0.5,0.8,1.0,1.0,CC',27550729.473514367,0.039738657050316324,0.9239247932800622
['Testpoint Cyclization_25°C_50%SOC_80%DOD_1C_1C_CC'],4144.563582953693,0.8793177966138593,25,0.5,0.8,1.0,1.0,CC',29840857.797266595,0.041357310321965796,0.9206751069358251
['Testpoint Cyclization_25°C_50%SOC_80%DOD_1C_1C_CC'],4510.027877955101,0.8736351669768915,25,0.5,0.8,1.0,1.0,CC',32472200.72127673,0.043142220728589385,0.9167773877054809
['Testpoint Cyclization_25°C_50%SOC_80%DOD_1C_1C_CC'],4826.039713660092,0.867861221580467,25,0.5,0.8,1.0,1.0,CC',34747485.93835267,0.04462809295408596,0.912489314534553
['Testpoint Cyclization_25°C_50%SOC_80%DOD_1C_1C_CC'],5144.052652510385,0.8625924353514541,25,0.5,0.8,1.0,1.0,CC',37037179.09807478,0.04607502567294583,0.9086674610244
['Testpoint Cyclization_25°C_50%SOC_80%DOD_1C_1C_CC'],5462.247074640073,0.8557165660102596,25,0.5,0.8,1.0,1.0,CC',39328178.93740854,0.047478670973978634,0.9031952369842382
['Testpoint Cyclization_25°C_50%SOC_80%DOD_1C_1C_CC'],5776.920884437409,0.8499720380665036,25,0.5,0.8,1.0,1.0,CC',41593830.36794935,0.04882711824951678,0.8987991563160204
['Testpoint Cyclization_25°C_50%SOC_80%DOD_1C_1C_CC'],6094.349081038159,0.8443721613853251,25,0.5,0.8,1.0,1.0,CC',43879313.38347475,0.05015064773565278,0.8945228091209779
['Testpoint Cyclization_25°C_50%SOC_80%DOD_1C_1C_CC'],6410.440510880984,0.8387926849202927,25,0.5,0.8,1.0,1.0,CC',46155171.678343095,0.05143477216312154,0.8902274570834142
['Testpoint Cyclization_25°C_50%SOC_80%DOD_1C_1C_CC'],6728.727369881102,0.8329403771285012,25,0.5,0.8,1.0,1.0,CC',48446837.063143946,0.05269620614519553,0.8856365832736968
['Testpoint Cyclization_25°C_50%SOC_80%DOD_1C_1C_CC'],7047.039245372726,0.8270787187621655,25,0.5,0.8,1.0,1.0,CC',50738682.56668364,0.05392823769437339,0.8810069564565389
['Testpoint Cyclization_25°C_50%SOC_80%DOD_1C_1C_CC'],7335.157499316222,0.821881347302365,25,0.5,0.8,1.0,1.0,CC',52813133.99507681,0.05501962233257378,0.8769009696349387
['Testpoint Cyclization_25°C_50%SOC_80%DOD_1C_1C_CC'],7561.323449830666,0.816417940902321,25,0.5,0.8,1.0,1.0,CC',54441528.838780805,0.05586139685962839,0.8722793377619494
['Testpoint Cyclization_25°C_50%SOC_80%DOD_1C_1C_CC'],7892.23888682667,0.8103394866780742,25,0.5,0.8,1.0,1.0,CC',56824119.985152036,0.05707067305928714,0.8674101597373614
['Testpoint Cyclization_25°C_50%SOC_80%DOD_1C_1C_CC'],8487.315955104776,0.7996692790188552,25,0.5,0.8,1.0,1.0,CC',61108674.876754396,0.05918314885596405,0.8588524278748193
['Testpoint Cyclization_25°C_50%SOC_80%DOD_1C_1C_CC'],9105.814186160716,0.7868048457909129,25,0.5,0.8,1.0,1.0,CC',65561862.14035717,0.061301665668810484,0.8481065114597234
['Testpoint Cyclization_25°C_50%SOC_80%DOD_1C_1C_CC'],9580.980560899832,0.7728461423015153,25,0.5,0.8,1.0,1.0,CC',68983060.0384788,0.06288077168117474,0.8357269139826901
['Testpoint Cyclization_25°C_50%SOC_80%DOD_1C_1C_CC'],10067.18228999305,0.7563583873391934,25,0.5,0.8,1.0,1.0,CC',72483712.48794998,0.06445651929909117,0.8208149066382845
['Testpoint Cyclization_25°C_50%SOC_80%DOD_1C_1C_CC'],10605.929542872898,0.7357662738106757,25,0.5,0.8,1.0,1.0,CC',76362692.70868489,0.06615874406477078,0.8019250178754465

File: fitting/cycleFitting/cycleData/['40°C_50%SOC_100%DOD_1C_1C_CC']_with_t.csv
Legend,X,Y,Temperature,SOC,DoD,C_chg,C_dis,method,t,Q_loss_calendar,y_pure_cycle
['Testpoint Cyclization_40°C_50%SOC_100%DOD_1C_1C_CC'],0.0,1.0,40,0.5,1.0,1.0,1.0,CC',0.0,0.0,1.0
['Testpoint Cyclization_40°C_50%SOC_100%DOD_1C_1C_CC'],80.11225363814856,0.9847034941158967,40,0.5,1.0,1.0,1.0,CC',576808.2261946696,0.008005491500426173,0.9927089856163229
['Testpoint Cyclization_40°C_50%SOC_100%DOD_1C_1C_CC'],138.32535165589698,0.9784193197791514,40,0.5,1.0,1.0,1.0,CC',995942.5319224582,0.010519362414030686,0.9889386821931822
['Testpoint Cyclization_40°C_50%SOC_100%DOD_1C_1C_CC'],204.3208931592397,0.9731919282938336,40,0.5,1.0,1.0,1.0,CC',1471110.4307465258,0.012784828758991895,0.9859767570528255
['Testpoint Cyclization_40°C_50%SOC_100%DOD_1C_1C_CC'],353.8718568450382,0.9645404754285088,40,0.5,1.0,1.0,1.0,CC',2547877.369284275,0.016825250493172402,0.9813657259216813
['Testpoint Cyclization_40°C_50%SOC_100%DOD_1C_1C_CC'],504.3748380116895,0.9575034477503216,40,0.5,1.0,1.0,1.0,CC',3631498.833684164,0.02008700707475487,0.9775904548250764
['Testpoint Cyclization_40°C_50%SOC_100%DOD_1C_1C_CC'],642.6230174727128,0.9516764237478128,40,0.5,1.0,1.0,1.0,CC',4626885.725803532,0.022673400779366384,0.9743498245271792
['Testpoint Cyclization_40°C_50%SOC_100%DOD_1C_1C_CC'],972.3110831485678,0.9400608413994128,40,0.5,1.0,1.0,1.0,CC',7000639.798669688,0.02788952671389726,0.96795036811331
['Testpoint Cyclization_40°C_50%SOC_100%DOD_1C_1C_CC'],1289.3704224178407,0.929831016200425,40,0.5,1.0,1.0,1.0,CC',9283467.041408453,0.03211643843134234,0.9619474546317673
['Testpoint Cyclization_40°C_50%SOC_100%DOD_1C_1C_CC'],1643.1129707328328,0.9193549602532342,40,0.5,1.0,1.0,1.0,CC',11830413.389276396,0.03625536136806607,0.9556103216213002
['Testpoint Cyclization_40°C_50%SOC_100%DOD_1C_1C_CC'],1936.1121430988337,0.9108985790902708,40,0.5,1.0,1.0,1.0,CC',13940007.430311603,0.039355350142652255,0.9502539292329231
['Testpoint Cyclization_40°C_50%SOC_100%DOD_1C_1C_CC'],2241.237508055259,0.9022899081993416,40,0.5,1.0,1.0,1.0,CC',16136910.057997864,0.042343082161402236,0.9446329903607439
['Testpoint Cyclization_40°C_50%SOC_100%DOD_1C_1C_CC'],2559.0579097733507,0.8937152485551284,40,0.5,1.0,1.0,1.0,CC',18425216.950368125,0.0452458324704312,0.9389610810255596
['Testpoint Cyclization_40°C_50%SOC_100%DOD_1C_1C_CC'],2876.2897667361785,0.8854150707754952,40,0.5,1.0,1.0,1.0,CC',20709286.320500486,0.04796835710315494,0.9333834278786501
['Testpoint Cyclization_40°C_50%SOC_100%DOD_1C_1C_CC'],3193.7781818153967,0.877220410503841,40,0.5,1.0,1.0,1.0,CC',22995202.909070857,0.050546478124490986,0.927766888628332
['Testpoint Cyclization_40°C_50%SOC_100%DOD_1C_1C_CC'],3512.9905668872566,0.8690870705376482,40,0.5,1.0,1.0,1.0,CC',25293532.08158825,0.053012345291662585,0.9220994158293108
['Testpoint Cyclization_40°C_50%SOC_100%DOD_1C_1C_CC'],3824.815554385976,0.8611906110916947,40,0.5,1.0,1.0,1.0,CC',27538671.99157903,0.05531510927231555,0.9165057203640102
['Testpoint Cyclization_40°C_50%SOC_100%DOD_1C_1C_CC'],4143.170831334692,0.8532941759703493,40,0.5,1.0,1.0,1.0,CC',29830829.98560978,0.057571155540460446,0.9108653315108097
['Testpoint Cyclization_40°C_50%SOC_100%DOD_1C_1C_CC'],4508.917439901826,0.8441126356814221,40,0.5,1.0,1.0,1.0,CC',32464205.567293145,0.060058525813350014,0.9041711614947722
['Testpoint Cyclization_40°C_50%SOC_100%DOD_1C_1C_CC'],4826.006091899513,0.8366245056924059,40,0.5,1.0,1.0,1.0,CC',34747243.86167649,0.06213445010254918,0.898758955794955
['Testpoint Cyclization_40°C_50%SOC_100%DOD_1C_1C_CC'],5144.2946544237775,0.8291591350144003,40,0.5,1.0,1.0,1.0,CC',37038921.51185119,0.06415070659043298,0.8933098416048333
['Testpoint Cyclization_40°C_50%SOC_100%DOD_1C_1C_CC'],5462.763145503026,0.8217928440226624,40,0.5,1.0,1.0,1.0,CC',39331894.64762178,0.06610658334171035,0.8878994273643728
['Testpoint Cyclization_40°C_50%SOC_100%DOD_1C_1C_CC'],5780.808233366051,0.814409828466069,40,0.5,1.0,1.0,1.0,CC',41621819.280235566,0.0680037414683351,0.8824135699344041
['Testpoint Cyclization_40°C_50%SOC_100%DOD_1C_1C_CC'],6098.506613975411,0.8071054262225709,40,0.5,1.0,1.0,1.0,CC',43909247.620622955,0.06984740502500793,0.8769528312475788
['Testpoint Cyclization_40°C_50%SOC_100%DOD_1C_1C_CC'],6415.188200662198,0.7998882351908021,40,0.5,1.0,1.0,1.0,CC',46189355.04476783,0.07163796279104276,0.8715261979818448
['Testpoint Cyclization_40°C_50%SOC_100%DOD_1C_1C_CC'],6733.740533051157,0.7923150479991218,40,0.5,1.0,1.0,1.0,CC',48482931.837968335,0.07339504062921197,0.8657100886283338
['Testpoint Cyclization_40°C_50%SOC_100%DOD_1C_1C_CC'],7052.317102132409,0.7847792712442807,40,0.5,1.0,1.0,1.0,CC',50776683.13535334,0.07511115532231477,0.8598904265665954
['Testpoint Cyclization_40°C_50%SOC_100%DOD_1C_1C_CC'],7340.697461721449,0.7777400313524504,40,0.5,1.0,1.0,1.0,CC',52853021.72439443,0.07663147571723015,0.8543715070696806
['Testpoint Cyclization_40°C_50%SOC_100%DOD_1C_1C_CC'],7567.124406179819,0.7712699146680663,40,0.5,1.0,1.0,1.0,CC',54483295.724494696,0.07780436511751611,0.8490742797855824
['Testpoint Cyclization_40°C_50%SOC_100%DOD_1C_1C_CC'],7898.299724029914,0.7632892740302609,40,0.5,1.0,1.0,1.0,CC',56867758.01301538,0.07948868847243257,0.8427779625026934
['Testpoint Cyclization_40°C_50%SOC_100%DOD_1C_1C_CC'],8493.598061817533,0.7487228275877783,40,0.5,1.0,1.0,1.0,CC',61153906.045086235,0.08242982519558413,0.8311526527833625
['Testpoint Cyclization_40°C_50%SOC_100%DOD_1C_1C_CC'],9112.358669435553,0.7333265584467009,40,0.5,1.0,1.0,1.0,CC',65608982.41993598,0.0853795632767944,0.8187061217234953
['Testpoint Cyclization_40°C_50%SOC_100%DOD_1C_1C_CC'],9587.771298323769,0.7210979316285072,40,0.5,1.0,1.0,1.0,CC',69031953.34793113,0.08757847110625716,0.8086764027347644
['Testpoint Cyclization_40°C_50%SOC_100%DOD_1C_1C_CC'],10074.385833262117,0.7089056046741263,40,0.5,1.0,1.0,1.0,CC',72535577.99948724,0.08977342945007409,0.7986790341242004
['Testpoint Cyclization_40°C_50%SOC_100%DOD_1C_1C_CC'],10613.384360719085,0.6952688440180248,40,0.5,1.0,1.0,1.0,CC',76416367.39717741,0.09214366291321446,0.7874125069312392

File: fitting/cycleFitting/cycleData/['40°C_50%SOC_80%DOD_1C_1C_CC']_with_t.csv
Legend,X,Y,Temperature,SOC,DoD,C_chg,C_dis,method,t,Q_loss_calendar,y_pure_cycle
['Testpoint Cyclization_40°C_50%SOC_80%DOD_1C_1C_CC'],0.0,1.0,40,0.5,0.8,1.0,1.0,CC',0.0,0.0,1.0
['Testpoint Cyclization_40°C_50%SOC_80%DOD_1C_1C_CC'],79.78530748885507,0.9853433359889756,40,0.5,0.8,1.0,1.0,CC',574454.2139197565,0.007989139192287836,0.9933324751812634
['Testpoint Cyclization_40°C_50%SOC_80%DOD_1C_1C_CC'],137.67814440512774,0.978725549943805,40,0.5,0.8,1.0,1.0,CC',991282.6397169197,0.010494724161091897,0.9892202741048969
['Testpoint Cyclization_40°C_50%SOC_80%DOD_1C_1C_CC'],203.36429197138145,0.9729118481352708,40,0.5,0.8,1.0,1.0,CC',1464222.9021939465,0.01275486527715408,0.9856667134124248
['Testpoint Cyclization_40°C_50%SOC_80%DOD_1C_1C_CC'],352.60735309721736,0.9607891442363128,40,0.5,0.8,1.0,1.0,CC',2538772.942299965,0.01679516243707367,0.9775843066733865
['Testpoint Cyclization_40°C_50%SOC_80%DOD_1C_1C_CC'],502.80572146389807,0.950742517663374,40,0.5,0.8,1.0,1.0,CC',3620201.1945400657,0.020055737268139612,0.9707982549315136
['Testpoint Cyclization_40°C_50%SOC_80%DOD_1C_1C_CC'],640.7521012515772,0.9430203916044116,40,0.5,0.8,1.0,1.0,CC',4613415.129011355,0.02264037134194446,0.965660762946356
['Testpoint Cyclization_40°C_50%SOC_80%DOD_1C_1C_CC'],970.1406087838096,0.9272179044197332,40,0.5,0.8,1.0,1.0,CC',6985012.383243429,0.0278583806519134,0.9550762850716465
['Testpoint Cyclization_40°C_50%SOC_80%DOD_1C_1C_CC'],1286.9049980422108,0.9154559256666062,40,0.5,0.8,1.0,1.0,CC',9265715.985903917,0.032085718579372216,0.9475416442459784
['Testpoint Cyclization_40°C_50%SOC_80%DOD_1C_1C_CC'],1640.3560958966336,0.90430573873023,40,0.5,0.8,1.0,1.0,CC',11810563.890455762,0.03622493331595163,0.9405306720461817
['Testpoint Cyclization_40°C_50%SOC_80%DOD_1C_1C_CC'],1933.067246505024,0.8966029991277362,40,0.5,0.8,1.0,1.0,CC',13918084.174836174,0.039324391160234576,0.9359273902879708
['Testpoint Cyclization_40°C_50%SOC_80%DOD_1C_1C_CC'],2237.9069302956377,0.8897619576956384,40,0.5,0.8,1.0,1.0,CC',16112929.898128591,0.04231160862072724,0.9320735663163656
['Testpoint Cyclization_40°C_50%SOC_80%DOD_1C_1C_CC'],2555.443844195392,0.883028670503241,40,0.5,0.8,1.0,1.0,CC',18399195.678206824,0.045213871650062784,0.9282425421533037
['Testpoint Cyclization_40°C_50%SOC_80%DOD_1C_1C_CC'],2872.394412075557,0.8766793272809084,40,0.5,0.8,1.0,1.0,CC',20681239.76694401,0.047935864363310016,0.9246151916442183
['Testpoint Cyclization_40°C_50%SOC_80%DOD_1C_1C_CC'],3189.603717582332,0.8700405930604975,40,0.5,0.8,1.0,1.0,CC',22965146.766592793,0.05051343364753173,0.9205540267080292
['Testpoint Cyclization_40°C_50%SOC_80%DOD_1C_1C_CC'],3506.008002757277,0.863632731842947,40,0.5,0.8,1.0,1.0,CC',25243257.619852398,0.05295963433016133,0.9165923661731084
['Testpoint Cyclization_40°C_50%SOC_80%DOD_1C_1C_CC'],3824.05468353444,0.8572233549418017,40,0.5,0.8,1.0,1.0,CC',27533193.721447967,0.055309607079199366,0.9125329620210011
['Testpoint Cyclization_40°C_50%SOC_80%DOD_1C_1C_CC'],4142.137498495025,0.8503925368346085,40,0.5,0.8,1.0,1.0,CC',29823389.98916418,0.05756397578878866,0.9079565126233972
['Testpoint Cyclization_40°C_50%SOC_80%DOD_1C_1C_CC'],4507.613235818557,0.8433925913423778,40,0.5,0.8,1.0,1.0,CC',32454815.29789361,0.060049839222766126,0.9034424305651438
['Testpoint Cyclization_40°C_50%SOC_80%DOD_1C_1C_CC'],4824.434375025568,0.8371088787012552,40,0.5,0.8,1.0,1.0,CC',34735927.5001841,0.06212433141285787,0.8992332101141131
['Testpoint Cyclization_40°C_50%SOC_80%DOD_1C_1C_CC'],5142.457522464839,0.8310620378827408,40,0.5,0.8,1.0,1.0,CC',37025694.161746845,0.06413925080834675,0.8952012886910875
['Testpoint Cyclization_40°C_50%SOC_80%DOD_1C_1C_CC'],5460.662722482583,0.8243380992280759,40,0.5,0.8,1.0,1.0,CC',39316771.601874605,0.06609387318611785,0.8904319724141937
['Testpoint Cyclization_40°C_50%SOC_80%DOD_1C_1C_CC'],5778.4466459990845,0.8177389267849037,40,0.5,0.8,1.0,1.0,CC',41604815.85119341,0.06798984953701213,0.8857287763219158
['Testpoint Cyclization_40°C_50%SOC_80%DOD_1C_1C_CC'],6095.8859407566015,0.8113141199075194,40,0.5,0.8,1.0,1.0,CC',43890378.773447536,0.06983239586747954,0.881146515774999
['Testpoint Cyclization_40°C_50%SOC_80%DOD_1C_1C_CC'],6412.068692190828,0.8051603980745421,40,0.5,0.8,1.0,1.0,CC',46166894.58377397,0.07162054300547331,0.8767809410800154
['Testpoint Cyclization_40°C_50%SOC_80%DOD_1C_1C_CC'],6730.365834459033,0.7992376722101007,40,0.5,0.8,1.0,1.0,CC',48458634.00810505,0.07337664690141703,0.8726143191115177
['Testpoint Cyclization_40°C_50%SOC_80%DOD_1C_1C_CC'],7048.689116590531,0.7930164538808566,40,0.5,0.8,1.0,1.0,CC',50750561.63945183,0.07509183279065336,0.86810828667151
['Testpoint Cyclization_40°C_50%SOC_80%DOD_1C_1C_CC'],7336.818243708,0.7874376043224909,40,0.5,0.8,1.0,1.0,CC',52825091.354697615,0.07661122495180171,0.8640488292742926
['Testpoint Cyclization_40°C_50%SOC_80%DOD_1C_1C_CC'],7562.995168929643,0.7824349999572817,40,0.5,0.8,1.0,1.0,CC',54453565.21629344,0.07778313403252944,0.8602181339898112
['Testpoint Cyclization_40°C_50%SOC_80%DOD_1C_1C_CC'],7893.922465907408,0.7764737155394416,40,0.5,0.8,1.0,1.0,CC',56836241.75453334,0.07946665900150562,0.8559403745409472
['Testpoint Cyclization_40°C_50%SOC_80%DOD_1C_1C_CC'],8488.976091117205,0.7663826507864911,40,0.5,0.8,1.0,1.0,CC',61120627.85604388,0.08240739417878071,0.8487900449652719
['Testpoint Cyclization_40°C_50%SOC_80%DOD_1C_1C_CC'],9107.493779302578,0.755757089464579,40,0.5,0.8,1.0,1.0,CC',65573955.21097857,0.08535676908798845,0.8411138585525675
['Testpoint Cyclization_40°C_50%SOC_80%DOD_1C_1C_CC'],9582.667155556052,0.7474028527507629,40,0.5,0.8,1.0,1.0,CC',68995203.52000357,0.08755515637988535,0.8349580091306482
['Testpoint Cyclization_40°C_50%SOC_80%DOD_1C_1C_CC'],10069.04461908407,0.7389257195217392,40,0.5,0.8,1.0,1.0,CC',72497121.25740531,0.08974962836215129,0.8286753478838905
['Testpoint Cyclization_40°C_50%SOC_80%DOD_1C_1C_CC'],10607.80843190871,0.7286186648614258,40,0.5,0.8,1.0,1.0,CC',76376220.70974272,0.09211945508342609,0.8207381199448519
