Repository: tomwu1233/LFP-Gr_3Ah_modeling

# LFP-Gr_3Ah_modeling
Symbolic Regression Method for modeling LFP|Gr 3Ah battery

File: result/calendarModelingResults/cleanedData/TP_25°C,100%SOC.csv
Time,DischargeCapacity,Type,TemperatureDeg,SOC,capacityPercent,Ua
0,2.996,"TP_25°C,100%SOC",25.0,1.0,1.0,0.08638231318759382
160,2.964,"TP_25°C,100%SOC",25.0,1.0,0.9893190921228304,0.08638231318759382
277,2.953,"TP_25°C,100%SOC",25.0,1.0,0.9856475300400533,0.08638231318759382
409,2.944,"TP_25°C,100%SOC",25.0,1.0,0.9826435246995995,0.08638231318759382
708,2.932,"TP_25°C,100%SOC",25.0,1.0,0.9786381842456608,0.08638231318759382
1009,2.915,"TP_25°C,100%SOC",25.0,1.0,0.9729639519359146,0.08638231318759382
1286,2.907,"TP_25°C,100%SOC",25.0,1.0,0.9702937249666221,0.08638231318759382
1945,2.895,"TP_25°C,100%SOC",25.0,1.0,0.9662883845126836,0.08638231318759382
2579,2.88,"TP_25°C,100%SOC",25.0,1.0,0.9612817089452603,0.08638231318759382
3287,2.864,"TP_25°C,100%SOC",25.0,1.0,0.9559412550066755,0.08638231318759382
3873,2.852,"TP_25°C,100%SOC",25.0,1.0,0.951935914552737,0.08638231318759382
4483,2.842,"TP_25°C,100%SOC",25.0,1.0,0.9485981308411215,0.08638231318759382
5119,2.83,"TP_25°C,100%SOC",25.0,1.0,0.9445927903871829,0.08638231318759382
5753,2.818,"TP_25°C,100%SOC",25.0,1.0,0.9405874499332444,0.08638231318759382
6388,2.809,"TP_25°C,100%SOC",25.0,1.0,0.9375834445927904,0.08638231318759382
7027,2.799,"TP_25°C,100%SOC",25.0,1.0,0.9342456608811749,0.08638231318759382
7663,2.789,"TP_25°C,100%SOC",25.0,1.0,0.9309078771695595,0.08638231318759382
8300,2.781,"TP_25°C,100%SOC",25.0,1.0,0.928237650200267,0.08638231318759382
9032,2.77,"TP_25°C,100%SOC",25.0,1.0,0.92456608811749,0.08638231318759382
9666,2.761,"TP_25°C,100%SOC",25.0,1.0,0.9215620827770361,0.08638231318759382
10302,2.754,"TP_25°C,100%SOC",25.0,1.0,0.9192256341789052,0.08638231318759382
10939,2.743,"TP_25°C,100%SOC",25.0,1.0,0.9155540720961282,0.08638231318759382
11575,2.737,"TP_25°C,100%SOC",25.0,1.0,0.913551401869159,0.08638231318759382
12211,2.729,"TP_25°C,100%SOC",25.0,1.0,0.9108811748998665,0.08638231318759382
12844,2.724,"TP_25°C,100%SOC",25.0,1.0,0.9092122830440588,0.08638231318759382
13481,2.717,"TP_25°C,100%SOC",25.0,1.0,0.9068758344459279,0.08638231318759382
14119,2.711,"TP_25°C,100%SOC",25.0,1.0,0.9048731642189586,0.08638231318759382
14695,2.705,"TP_25°C,100%SOC",25.0,1.0,0.9028704939919894,0.08638231318759382
15148,2.701,"TP_25°C,100%SOC",25.0,1.0,0.9015353805073432,0.08638231318759382
15811,2.695,"TP_25°C,100%SOC",25.0,1.0,0.8995327102803737,0.08638231318759382
17001,2.689,"TP_25°C,100%SOC",25.0,1.0,0.8975300400534045,0.08638231318759382
18239,2.682,"TP_25°C,100%SOC",25.0,1.0,0.8951935914552737,0.08638231318759382
19190,2.677,"TP_25°C,100%SOC",25.0,1.0,0.893524699599466,0.08638231318759382
20163,2.672,"TP_25°C,100%SOC",25.0,1.0,0.8918558077436582,0.08638231318759382
21241,2.666,"TP_25°C,100%SOC",25.0,1.0,0.8898531375166889,0.08638231318759382

File: result/calendarModelingResults/cleanedData/TP_40°C,0%SOC.csv
Time,DischargeCapacity,Type,TemperatureDeg,SOC,capacityPercent,Ua
0,2.995,"TP_40°C,0%SOC",40.0,0.0,1.0,0.6843540587292689
160,3.001,"TP_40°C,0%SOC",40.0,0.0,1.0020033388981635,0.6843540587292689
277,3.0,"TP_40°C,0%SOC",40.0,0.0,1.001669449081803,0.6843540587292689
409,2.997,"TP_40°C,0%SOC",40.0,0.0,1.000667779632721,0.6843540587292689
708,2.995,"TP_40°C,0%SOC",40.0,0.0,1.0,0.6843540587292689
1009,2.991,"TP_40°C,0%SOC",40.0,0.0,0.9986644407345576,0.6843540587292689
1286,2.987,"TP_40°C,0%SOC",40.0,0.0,0.9973288814691151,0.6843540587292689
1945,2.983,"TP_40°C,0%SOC",40.0,0.0,0.9959933222036728,0.6843540587292689
2579,2.978,"TP_40°C,0%SOC",40.0,0.0,0.9943238731218698,0.6843540587292689
3287,2.974,"TP_40°C,0%SOC",40.0,0.0,0.9929883138564274,0.6843540587292689
3873,2.97,"TP_40°C,0%SOC",40.0,0.0,0.991652754590985,0.6843540587292689
4483,2.966,"TP_40°C,0%SOC",40.0,0.0,0.9903171953255426,0.6843540587292689
5119,2.963,"TP_40°C,0%SOC",40.0,0.0,0.9893155258764608,0.6843540587292689
5753,2.959,"TP_40°C,0%SOC",40.0,0.0,0.9879799666110184,0.6843540587292689
6388,2.959,"TP_40°C,0%SOC",40.0,0.0,0.9879799666110184,0.6843540587292689
7027,2.953,"TP_40°C,0%SOC",40.0,0.0,0.9859766277128547,0.6843540587292689
7663,2.95,"TP_40°C,0%SOC",40.0,0.0,0.984974958263773,0.6843540587292689
8300,2.947,"TP_40°C,0%SOC",40.0,0.0,0.9839732888146911,0.6843540587292689
9032,2.939,"TP_40°C,0%SOC",40.0,0.0,0.9813021702838063,0.6843540587292689
9666,2.938,"TP_40°C,0%SOC",40.0,0.0,0.9809682804674458,0.6843540587292689
10302,2.936,"TP_40°C,0%SOC",40.0,0.0,0.9803005008347245,0.6843540587292689
10939,2.933,"TP_40°C,0%SOC",40.0,0.0,0.9792988313856427,0.6843540587292689
11575,2.93,"TP_40°C,0%SOC",40.0,0.0,0.9782971619365609,0.6843540587292689
12211,2.928,"TP_40°C,0%SOC",40.0,0.0,0.9776293823038397,0.6843540587292689
12844,2.924,"TP_40°C,0%SOC",40.0,0.0,0.9762938230383973,0.6843540587292689
13481,2.923,"TP_40°C,0%SOC",40.0,0.0,0.9759599332220367,0.6843540587292689
14119,2.92,"TP_40°C,0%SOC",40.0,0.0,0.9749582637729549,0.6843540587292689
14695,2.917,"TP_40°C,0%SOC",40.0,0.0,0.973956594323873,0.6843540587292689
15148,2.911,"TP_40°C,0%SOC",40.0,0.0,0.9719532554257095,0.6843540587292689
15811,2.91,"TP_40°C,0%SOC",40.0,0.0,0.9716193656093489,0.6843540587292689
17001,2.907,"TP_40°C,0%SOC",40.0,0.0,0.970617696160267,0.6843540587292689
18239,2.904,"TP_40°C,0%SOC",40.0,0.0,0.9696160267111853,0.6843540587292689
19190,2.9,"TP_40°C,0%SOC",40.0,0.0,0.9682804674457428,0.6843540587292689
20163,2.897,"TP_40°C,0%SOC",40.0,0.0,0.967278797996661,0.6843540587292689
21241,2.889,"TP_40°C,0%SOC",40.0,0.0,0.9646076794657762,0.6843540587292689

File: result/calendarModelingResults/cleanedData/TP_40°C,100%SOC.csv
Time,DischargeCapacity,Type,TemperatureDeg,SOC,capacityPercent,Ua
0,2.994,"TP_40°C,100%SOC",40.0,1.0,1.0,0.08638231318759382
160,2.951,"TP_40°C,100%SOC",40.0,1.0,0.9856379425517702,0.08638231318759382
277,2.936,"TP_40°C,100%SOC",40.0,1.0,0.98062792251169,0.08638231318759382
409,2.922,"TP_40°C,100%SOC",40.0,1.0,0.9759519038076152,0.08638231318759382
708,2.903,"TP_40°C,100%SOC",40.0,1.0,0.9696058784235136,0.08638231318759382
1009,2.887,"TP_40°C,100%SOC",40.0,1.0,0.9642618570474282,0.08638231318759382
1286,2.874,"TP_40°C,100%SOC",40.0,1.0,0.9599198396793587,0.08638231318759382
1945,2.854,"TP_40°C,100%SOC",40.0,1.0,0.9532398129592518,0.08638231318759382
2579,2.836,"TP_40°C,100%SOC",40.0,1.0,0.9472277889111556,0.08638231318759382
3287,2.82,"TP_40°C,100%SOC",40.0,1.0,0.94188376753507,0.08638231318759382
3873,2.809,"TP_40°C,100%SOC",40.0,1.0,0.9382097528390113,0.08638231318759382
4483,2.797,"TP_40°C,100%SOC",40.0,1.0,0.9342017368069472,0.08638231318759382
5119,2.786,"TP_40°C,100%SOC",40.0,1.0,0.9305277221108884,0.08638231318759382
5753,2.775,"TP_40°C,100%SOC",40.0,1.0,0.9268537074148295,0.08638231318759382
6388,2.766,"TP_40°C,100%SOC",40.0,1.0,0.9238476953907815,0.08638231318759382
7027,2.756,"TP_40°C,100%SOC",40.0,1.0,0.920507682030728,0.08638231318759382
7663,2.748,"TP_40°C,100%SOC",40.0,1.0,0.9178356713426854,0.08638231318759382
8300,2.74,"TP_40°C,100%SOC",40.0,1.0,0.9151636606546426,0.08638231318759382
9032,2.731,"TP_40°C,100%SOC",40.0,1.0,0.9121576486305945,0.08638231318759382
9666,2.722,"TP_40°C,100%SOC",40.0,1.0,0.9091516366065463,0.08638231318759382
10302,2.715,"TP_40°C,100%SOC",40.0,1.0,0.9068136272545089,0.08638231318759382
10939,2.709,"TP_40°C,100%SOC",40.0,1.0,0.9048096192384769,0.08638231318759382
11575,2.702,"TP_40°C,100%SOC",40.0,1.0,0.9024716098864395,0.08638231318759382
12211,2.695,"TP_40°C,100%SOC",40.0,1.0,0.9001336005344021,0.08638231318759382
12844,2.687,"TP_40°C,100%SOC",40.0,1.0,0.8974615898463593,0.08638231318759382
13481,2.681,"TP_40°C,100%SOC",40.0,1.0,0.8954575818303273,0.08638231318759382
14119,2.675,"TP_40°C,100%SOC",40.0,1.0,0.8934535738142951,0.08638231318759382
14695,2.669,"TP_40°C,100%SOC",40.0,1.0,0.8914495657982632,0.08638231318759382
15148,2.665,"TP_40°C,100%SOC",40.0,1.0,0.8901135604542417,0.08638231318759382
15811,2.658,"TP_40°C,100%SOC",40.0,1.0,0.8877755511022043,0.08638231318759382
17001,2.618,"TP_40°C,100%SOC",40.0,1.0,0.8744154976619906,0.08638231318759382
18239,2.608,"TP_40°C,100%SOC",40.0,1.0,0.8710754843019372,0.08638231318759382
19190,2.6,"TP_40°C,100%SOC",40.0,1.0,0.8684034736138945,0.08638231318759382
20163,2.593,"TP_40°C,100%SOC",40.0,1.0,0.8660654642618569,0.08638231318759382
21241,2.586,"TP_40°C,100%SOC",40.0,1.0,0.8637274549098195,0.08638231318759382

File: result/calendarModelingResults/cleanedData/TP_40°C,37.5%SOC.csv
Time,DischargeCapacity,Type,TemperatureDeg,SOC,capacityPercent,Ua
0,2.993,"TP_40°C,37.5%SOC",40.0,0.375,1.0,0.13333923393376645
160,2.98,"TP_40°C,37.5%SOC",40.0,0.375,0.9956565319077849,0.13333923393376645
277,2.971,"TP_40°C,37.5%SOC",40.0,0.375,0.9926495155362514,0.13333923393376645
409,2.963,"TP_40°C,37.5%SOC",40.0,0.375,0.9899766120948882,0.13333923393376645
708,2.952,"TP_40°C,37.5%SOC",40.0,0.375,0.9863013698630138,0.13333923393376645
1009,2.942,"TP_40°C,37.5%SOC",40.0,0.375,0.9829602405613098,0.13333923393376645
1286,2.934,"TP_40°C,37.5%SOC",40.0,0.375,0.9802873371199466,0.13333923393376645
1945,2.92,"TP_40°C,37.5%SOC",40.0,0.375,0.975609756097561,0.13333923393376645
2579,2.908,"TP_40°C,37.5%SOC",40.0,0.375,0.9716004009355163,0.13333923393376645
3287,2.896,"TP_40°C,37.5%SOC",40.0,0.375,0.9675910457734714,0.13333923393376645
3873,2.887,"TP_40°C,37.5%SOC",40.0,0.375,0.9645840294019379,0.13333923393376645
4483,2.878,"TP_40°C,37.5%SOC",40.0,0.375,0.9615770130304043,0.13333923393376645
5119,2.87,"TP_40°C,37.5%SOC",40.0,0.375,0.9589041095890412,0.13333923393376645
5753,2.861,"TP_40°C,37.5%SOC",40.0,0.375,0.9558970932175076,0.13333923393376645
6388,2.854,"TP_40°C,37.5%SOC",40.0,0.375,0.9535583027063148,0.13333923393376645
7027,2.845,"TP_40°C,37.5%SOC",40.0,0.375,0.9505512863347813,0.13333923393376645
7663,2.838,"TP_40°C,37.5%SOC",40.0,0.375,0.9482124958235885,0.13333923393376645
8300,2.833,"TP_40°C,37.5%SOC",40.0,0.375,0.9465419311727364,0.13333923393376645
9032,2.822,"TP_40°C,37.5%SOC",40.0,0.375,0.9428666889408621,0.13333923393376645
9666,2.816,"TP_40°C,37.5%SOC",40.0,0.375,0.9408620113598396,0.13333923393376645
10302,2.81,"TP_40°C,37.5%SOC",40.0,0.375,0.9388573337788173,0.13333923393376645
10939,2.804,"TP_40°C,37.5%SOC",40.0,0.375,0.9368526561977948,0.13333923393376645
11575,2.798,"TP_40°C,37.5%SOC",40.0,0.375,0.9348479786167725,0.13333923393376645
12211,2.792,"TP_40°C,37.5%SOC",40.0,0.375,0.9328433010357501,0.13333923393376645
12844,2.784,"TP_40°C,37.5%SOC",40.0,0.375,0.9301703975943869,0.13333923393376645
13481,2.779,"TP_40°C,37.5%SOC",40.0,0.375,0.9284998329435349,0.13333923393376645
14119,2.773,"TP_40°C,37.5%SOC",40.0,0.375,0.9264951553625126,0.13333923393376645
14695,2.767,"TP_40°C,37.5%SOC",40.0,0.375,0.9244904777814902,0.13333923393376645
15148,2.765,"TP_40°C,37.5%SOC",40.0,0.375,0.9238222519211494,0.13333923393376645
15811,2.758,"TP_40°C,37.5%SOC",40.0,0.375,0.9214834614099566,0.13333923393376645
17001,2.748,"TP_40°C,37.5%SOC",40.0,0.375,0.9181423321082527,0.13333923393376645
18239,2.739,"TP_40°C,37.5%SOC",40.0,0.375,0.915135315736719,0.13333923393376645
19190,2.732,"TP_40°C,37.5%SOC",40.0,0.375,0.9127965252255263,0.13333923393376645
20163,2.724,"TP_40°C,37.5%SOC",40.0,0.375,0.9101236217841632,0.13333923393376645
21241,2.715,"TP_40°C,37.5%SOC",40.0,0.375,0.9071166054126295,0.13333923393376645

File: result/calendarModelingResults/cleanedData/TP_40°C,50%SOC.csv
Time,DischargeCapacity,Type,TemperatureDeg,SOC,capacityPercent,Ua
0,2.99,"TP_40°C,50%SOC",40.0,0.5,1.0,0.12330367674277432
160,2.982,"TP_40°C,50%SOC",40.0,0.5,0.9973244147157191,0.12330367674277432
277,2.974,"TP_40°C,50%SOC",40.0,0.5,0.9946488294314382,0.12330367674277432
409,2.966,"TP_40°C,50%SOC",40.0,0.5,0.9919732441471572,0.12330367674277432
708,2.954,"TP_40°C,50%SOC",40.0,0.5,0.9879598662207357,0.12330367674277432
1009,2.943,"TP_40°C,50%SOC",40.0,0.5,0.9842809364548495,0.12330367674277432
1286,2.934,"TP_40°C,50%SOC",40.0,0.5,0.9812709030100334,0.12330367674277432
1945,2.92,"TP_40°C,50%SOC",40.0,0.5,0.9765886287625417,0.12330367674277432
2579,2.908,"TP_40°C,50%SOC",40.0,0.5,0.9725752508361203,0.12330367674277432
3287,2.896,"TP_40°C,50%SOC",40.0,0.5,0.9685618729096989,0.12330367674277432
3873,2.887,"TP_40°C,50%SOC",40.0,0.5,0.9655518394648829,0.12330367674277432
4483,2.878,"TP_40°C,50%SOC",40.0,0.5,0.9625418060200669,0.12330367674277432
5119,2.87,"TP_40°C,50%SOC",40.0,0.5,0.9598662207357859,0.12330367674277432
5753,2.861,"TP_40°C,50%SOC",40.0,0.5,0.9568561872909699,0.12330367674277432
6388,2.852,"TP_40°C,50%SOC",40.0,0.5,0.9538461538461538,0.12330367674277432
7027,2.845,"TP_40°C,50%SOC",40.0,0.5,0.9515050167224081,0.12330367674277432
7663,2.838,"TP_40°C,50%SOC",40.0,0.5,0.9491638795986622,0.12330367674277432
8300,2.832,"TP_40°C,50%SOC",40.0,0.5,0.9471571906354513,0.12330367674277432
9032,2.821,"TP_40°C,50%SOC",40.0,0.5,0.9434782608695652,0.12330367674277432
9666,2.815,"TP_40°C,50%SOC",40.0,0.5,0.9414715719063544,0.12330367674277432
10302,2.809,"TP_40°C,50%SOC",40.0,0.5,0.9394648829431438,0.12330367674277432
10939,2.802,"TP_40°C,50%SOC",40.0,0.5,0.937123745819398,0.12330367674277432
11575,2.795,"TP_40°C,50%SOC",40.0,0.5,0.9347826086956521,0.12330367674277432
12211,2.789,"TP_40°C,50%SOC",40.0,0.5,0.9327759197324414,0.12330367674277432
12844,2.785,"TP_40°C,50%SOC",40.0,0.5,0.9314381270903009,0.12330367674277432
13481,2.778,"TP_40°C,50%SOC",40.0,0.5,0.9290969899665551,0.12330367674277432
14119,2.772,"TP_40°C,50%SOC",40.0,0.5,0.9270903010033443,0.12330367674277432
14695,2.766,"TP_40°C,50%SOC",40.0,0.5,0.9250836120401337,0.12330367674277432
15148,2.771,"TP_40°C,50%SOC",40.0,0.5,0.9267558528428093,0.12330367674277432
15811,2.759,"TP_40°C,50%SOC",40.0,0.5,0.9227424749163878,0.12330367674277432
17001,2.747,"TP_40°C,50%SOC",40.0,0.5,0.9187290969899664,0.12330367674277432
18239,2.738,"TP_40°C,50%SOC",40.0,0.5,0.9157190635451504,0.12330367674277432
19190,2.73,"TP_40°C,50%SOC",40.0,0.5,0.9130434782608695,0.12330367674277432
20163,2.722,"TP_40°C,50%SOC",40.0,0.5,0.9103678929765886,0.12330367674277432
21241,2.713,"TP_40°C,50%SOC",40.0,0.5,0.9073578595317725,0.12330367674277432

File: result/calendarModelingResults/cleanedData/TP_40°C,75%SOC.csv
Time,DischargeCapacity,Type,TemperatureDeg,SOC,capacityPercent,Ua
0,2.997,"TP_40°C,75%SOC",40.0,0.75,1.0,0.1007238376893428
160,2.961,"TP_40°C,75%SOC",40.0,0.75,0.9879879879879879,0.1007238376893428
277,2.948,"TP_40°C,75%SOC",40.0,0.75,0.9836503169836504,0.1007238376893428
409,2.939,"TP_40°C,75%SOC",40.0,0.75,0.9806473139806474,0.1007238376893428
708,2.925,"TP_40°C,75%SOC",40.0,0.75,0.975975975975976,0.1007238376893428
1009,2.913,"TP_40°C,75%SOC",40.0,0.75,0.9719719719719719,0.1007238376893428
1286,2.903,"TP_40°C,75%SOC",40.0,0.75,0.9686353019686353,0.1007238376893428
1945,2.887,"TP_40°C,75%SOC",40.0,0.75,0.9632966299632967,0.1007238376893428
2579,2.874,"TP_40°C,75%SOC",40.0,0.75,0.958958958958959,0.1007238376893428
3287,2.861,"TP_40°C,75%SOC",40.0,0.75,0.9546212879546214,0.1007238376893428
3873,2.852,"TP_40°C,75%SOC",40.0,0.75,0.9516182849516183,0.1007238376893428
4483,2.842,"TP_40°C,75%SOC",40.0,0.75,0.9482816149482817,0.1007238376893428
5119,2.833,"TP_40°C,75%SOC",40.0,0.75,0.9452786119452787,0.1007238376893428
5753,2.823,"TP_40°C,75%SOC",40.0,0.75,0.9419419419419419,0.1007238376893428
6388,2.817,"TP_40°C,75%SOC",40.0,0.75,0.9399399399399401,0.1007238376893428
7027,2.807,"TP_40°C,75%SOC",40.0,0.75,0.9366032699366033,0.1007238376893428
7663,2.802,"TP_40°C,75%SOC",40.0,0.75,0.934934934934935,0.1007238376893428
8300,2.793,"TP_40°C,75%SOC",40.0,0.75,0.931931931931932,0.1007238376893428
9032,2.788,"TP_40°C,75%SOC",40.0,0.75,0.9302635969302636,0.1007238376893428
9666,2.78,"TP_40°C,75%SOC",40.0,0.75,0.9275942609275942,0.1007238376893428
10302,2.774,"TP_40°C,75%SOC",40.0,0.75,0.9255922589255923,0.1007238376893428
10939,2.769,"TP_40°C,75%SOC",40.0,0.75,0.923923923923924,0.1007238376893428
11575,2.763,"TP_40°C,75%SOC",40.0,0.75,0.9219219219219219,0.1007238376893428
12211,2.757,"TP_40°C,75%SOC",40.0,0.75,0.91991991991992,0.1007238376893428
12844,2.751,"TP_40°C,75%SOC",40.0,0.75,0.9179179179179179,0.1007238376893428
13481,2.742,"TP_40°C,75%SOC",40.0,0.75,0.914914914914915,0.1007238376893428
14119,2.736,"TP_40°C,75%SOC",40.0,0.75,0.912912912912913,0.1007238376893428
14695,2.73,"TP_40°C,75%SOC",40.0,0.75,0.9109109109109109,0.1007238376893428
15148,2.729,"TP_40°C,75%SOC",40.0,0.75,0.9105772439105773,0.1007238376893428
15811,2.722,"TP_40°C,75%SOC",40.0,0.75,0.9082415749082416,0.1007238376893428
17001,2.712,"TP_40°C,75%SOC",40.0,0.75,0.904904904904905,0.1007238376893428
18239,2.702,"TP_40°C,75%SOC",40.0,0.75,0.9015682349015682,0.1007238376893428
19190,2.695,"TP_40°C,75%SOC",40.0,0.75,0.8992325658992325,0.1007238376893428
20163,2.688,"TP_40°C,75%SOC",40.0,0.75,0.896896896896897,0.1007238376893428
21241,2.68,"TP_40°C,75%SOC",40.0,0.75,0.8942275608942276,0.1007238376893428

File: result/calendarModelingResults/cleanedData/TP_40°C,87.5%SOC.csv
Time,DischargeCapacity,Type,TemperatureDeg,SOC,capacityPercent,Ua
0,2.993,"TP_40°C,87.5%SOC",40.0,0.875,1.0,0.0890369245479685
160,2.945,"TP_40°C,87.5%SOC",40.0,0.875,0.9839625793518209,0.0890369245479685
277,2.93,"TP_40°C,87.5%SOC",40.0,0.875,0.978950885399265,0.0890369245479685
409,2.918,"TP_40°C,87.5%SOC",40.0,0.875,0.9749415302372203,0.0890369245479685
708,2.899,"TP_40°C,87.5%SOC",40.0,0.875,0.9685933845639827,0.0890369245479685
1009,2.884,"TP_40°C,87.5%SOC",40.0,0.875,0.9635816906114266,0.0890369245479685
1286,2.871,"TP_40°C,87.5%SOC",40.0,0.875,0.9592382225192115,0.0890369245479685
1945,2.851,"TP_40°C,87.5%SOC",40.0,0.875,0.9525559639158035,0.0890369245479685
2579,2.834,"TP_40°C,87.5%SOC",40.0,0.875,0.9468760441029068,0.0890369245479685
3287,2.819,"TP_40°C,87.5%SOC",40.0,0.875,0.9418643501503509,0.0890369245479685
3873,2.807,"TP_40°C,87.5%SOC",40.0,0.875,0.937854994988306,0.0890369245479685
4483,2.795,"TP_40°C,87.5%SOC",40.0,0.875,0.9338456398262613,0.0890369245479685
5119,2.784,"TP_40°C,87.5%SOC",40.0,0.875,0.9301703975943869,0.0890369245479685
5753,2.773,"TP_40°C,87.5%SOC",40.0,0.875,0.9264951553625126,0.0890369245479685
6388,2.765,"TP_40°C,87.5%SOC",40.0,0.875,0.9238222519211494,0.0890369245479685
7027,2.754,"TP_40°C,87.5%SOC",40.0,0.875,0.920147009689275,0.0890369245479685
7663,2.745,"TP_40°C,87.5%SOC",40.0,0.875,0.9171399933177414,0.0890369245479685
8300,2.738,"TP_40°C,87.5%SOC",40.0,0.875,0.9148012028065486,0.0890369245479685
9032,2.729,"TP_40°C,87.5%SOC",40.0,0.875,0.9117941864350151,0.0890369245479685
9666,2.72,"TP_40°C,87.5%SOC",40.0,0.875,0.9087871700634815,0.0890369245479685
10302,2.713,"TP_40°C,87.5%SOC",40.0,0.875,0.9064483795522887,0.0890369245479685
10939,2.705,"TP_40°C,87.5%SOC",40.0,0.875,0.9037754761109256,0.0890369245479685
11575,2.698,"TP_40°C,87.5%SOC",40.0,0.875,0.9014366855997328,0.0890369245479685
12211,2.691,"TP_40°C,87.5%SOC",40.0,0.875,0.8990978950885399,0.0890369245479685
12844,2.685,"TP_40°C,87.5%SOC",40.0,0.875,0.8970932175075176,0.0890369245479685
13481,2.678,"TP_40°C,87.5%SOC",40.0,0.875,0.8947544269963248,0.0890369245479685
14119,2.672,"TP_40°C,87.5%SOC",40.0,0.875,0.8927497494153025,0.0890369245479685
14695,2.666,"TP_40°C,87.5%SOC",40.0,0.875,0.89074507183428,0.0890369245479685
15148,2.664,"TP_40°C,87.5%SOC",40.0,0.875,0.8900768459739393,0.0890369245479685
15811,2.656,"TP_40°C,87.5%SOC",40.0,0.875,0.887403942532576,0.0890369245479685
17001,2.646,"TP_40°C,87.5%SOC",40.0,0.875,0.884062813230872,0.0890369245479685
18239,2.637,"TP_40°C,87.5%SOC",40.0,0.875,0.8810557968593385,0.0890369245479685
19190,2.629,"TP_40°C,87.5%SOC",40.0,0.875,0.8783828934179753,0.0890369245479685
20163,2.622,"TP_40°C,87.5%SOC",40.0,0.875,0.8760441029067825,0.0890369245479685
21241,2.615,"TP_40°C,87.5%SOC",40.0,0.875,0.8737053123955898,0.0890369245479685
