Repository: tomwu1233/LFP-Gr_3Ah_modeling

# LFP-Gr_3Ah_modeling
Symbolic Regression Method for modeling LFP|Gr 3Ah battery

File: result/cycleModelingResults/LFP_Gr_3Ah_Cycle_Data/['40°C_50%SOC_100%DOD_1C_1C_CC+CV']_with_t.csv
Legend,X,Y,Temperature,SOC,DoD,C_chg,C_dis,method,t,Q_loss_calendar,y_pure_cycle
['Testpoint Cyclization_40°C_50%SOC_100%DOD_1C_1C_CC+CV'],0.0,1.0,40,0.5,1.0,1.0,1.0,CC+CV',0.0,0.0,1.0
['Testpoint Cyclization_40°C_50%SOC_100%DOD_1C_1C_CC+CV'],78.95250847062867,0.9868364569845386,40,0.5,1.0,1.0,1.0,CC+CV',568458.0609885264,0.007947334500407074,0.9947837914849457
['Testpoint Cyclization_40°C_50%SOC_100%DOD_1C_1C_CC+CV'],136.4222817541376,0.9805093823757912,40,0.5,1.0,1.0,1.0,CC+CV',982240.4286297907,0.01044674949535409,0.9909561318711453
['Testpoint Cyclization_40°C_50%SOC_100%DOD_1C_1C_CC+CV'],201.6017516333337,0.9753494992501132,40,0.5,1.0,1.0,1.0,CC+CV',1451532.6117600026,0.012699472349748836,0.988048971599862
['Testpoint Cyclization_40°C_50%SOC_100%DOD_1C_1C_CC+CV'],349.3694484210796,0.9667096892568696,40,0.5,1.0,1.0,1.0,CC+CV',2515460.028631773,0.01671787171540674,0.9834275609722763
['Testpoint Cyclization_40°C_50%SOC_100%DOD_1C_1C_CC+CV'],498.1017744250385,0.9595305756023776,40,0.5,1.0,1.0,1.0,CC+CV',3586332.775860277,0.01996170212715745,0.9794922777295351
['Testpoint Cyclization_40°C_50%SOC_100%DOD_1C_1C_CC+CV'],634.7315485145912,0.953992073736256,40,0.5,1.0,1.0,1.0,CC+CV',4570067.149305056,0.022533755030102777,0.9765258287663588
['Testpoint Cyclization_40°C_50%SOC_100%DOD_1C_1C_CC+CV'],960.5211468910388,0.9423105007837872,40,0.5,1.0,1.0,1.0,CC+CV',6915752.257615479,0.027719921216069376,0.9700304219998566
['Testpoint Cyclization_40°C_50%SOC_100%DOD_1C_1C_CC+CV'],1273.7346488583453,0.9320721179784568,40,0.5,1.0,1.0,1.0,CC+CV',9170889.471780084,0.03192111168495071,0.9639932296634075
['Testpoint Cyclization_40°C_50%SOC_100%DOD_1C_1C_CC+CV'],1623.086693817496,0.9213547901845256,40,0.5,1.0,1.0,1.0,CC+CV',11686224.19548597,0.036033743679237715,0.9573885338637633
['Testpoint Cyclization_40°C_50%SOC_100%DOD_1C_1C_CC+CV'],1912.390834579636,0.9124523510688568,40,0.5,1.0,1.0,1.0,CC+CV',13769214.008973377,0.03911351560799792,0.9515658666768547
['Testpoint Cyclization_40°C_50%SOC_100%DOD_1C_1C_CC+CV'],2213.5639119379894,0.9035513230248476,40,0.5,1.0,1.0,1.0,CC+CV',15937660.16595352,0.04208085537844945,0.945632178403297
['Testpoint Cyclization_40°C_50%SOC_100%DOD_1C_1C_CC+CV'],2527.2055875300384,0.8942892263260336,40,0.5,1.0,1.0,1.0,CC+CV',18195880.230216272,0.04496336572208703,0.9392525920481206
['Testpoint Cyclization_40°C_50%SOC_100%DOD_1C_1C_CC+CV'],2840.3669856694146,0.8847450700180723,40,0.5,1.0,1.0,1.0,CC+CV',20450642.29681978,0.04766787087982042,0.9324129408978927
['Testpoint Cyclization_40°C_50%SOC_100%DOD_1C_1C_CC+CV'],3153.955541732096,0.8752174957975428,40,0.5,1.0,1.0,1.0,CC+CV',22708479.900471088,0.05023036220786718,0.92544785800541
['Testpoint Cyclization_40°C_50%SOC_100%DOD_1C_1C_CC+CV'],3469.4350265494386,0.8659681413002575,40,0.5,1.0,1.0,1.0,CC+CV',24979932.19115595,0.05268268556938293,0.9186508268696404
['Testpoint Cyclization_40°C_50%SOC_100%DOD_1C_1C_CC+CV'],3784.131647893923,0.8571182261081637,40,0.5,1.0,1.0,1.0,CC+CV',27245747.86483624,0.055020134114209036,0.9121383602223727
['Testpoint Cyclization_40°C_50%SOC_100%DOD_1C_1C_CC+CV'],4098.907503020192,0.8483415504660489,40,0.5,1.0,1.0,1.0,CC+CV',29512134.021745376,0.05726280068444296,0.9056043511504919
['Testpoint Cyclization_40°C_50%SOC_100%DOD_1C_1C_CC+CV'],4460.603203550846,0.8381177591883641,40,0.5,1.0,1.0,1.0,CC+CV',32116343.065566085,0.059735887747003134,0.8978536469353672
['Testpoint Cyclization_40°C_50%SOC_100%DOD_1C_1C_CC+CV'],4774.24437025171,0.8299932619031175,40,0.5,1.0,1.0,1.0,CC+CV',34374559.46581231,0.06180033774582393,0.8917935996489414
['Testpoint Cyclization_40°C_50%SOC_100%DOD_1C_1C_CC+CV'],5089.140368469115,0.8216938084034181,40,0.5,1.0,1.0,1.0,CC+CV',36641810.65297762,0.06380588563282381,0.885499694036242
['Testpoint Cyclization_40°C_50%SOC_100%DOD_1C_1C_CC+CV'],5404.2623370890215,0.8134779625208991,40,0.5,1.0,1.0,1.0,CC+CV',38910688.82704095,0.06575166239889396,0.8792296249197931
['Testpoint Cyclization_40°C_50%SOC_100%DOD_1C_1C_CC+CV'],5719.049364530812,0.8050415606852076,40,0.5,1.0,1.0,1.0,CC+CV',41177155.42462184,0.06763950938678552,0.8726810700719931
['Testpoint Cyclization_40°C_50%SOC_100%DOD_1C_1C_CC+CV'],6033.467043934923,0.7966041525797386,40,0.5,1.0,1.0,1.0,CC+CV',43440962.71633144,0.06947395110630944,0.8660781036860481
['Testpoint Cyclization_40°C_50%SOC_100%DOD_1C_1C_CC+CV'],6346.866100392363,0.7884055006761348,40,0.5,1.0,1.0,1.0,CC+CV',45697435.922825,0.0712554675829931,0.8596609682591279
['Testpoint Cyclization_40°C_50%SOC_100%DOD_1C_1C_CC+CV'],6662.097020039373,0.7800989616268166,40,0.5,1.0,1.0,1.0,CC+CV',47967098.54428348,0.07300355392394224,0.8531025155507588
['Testpoint Cyclization_40°C_50%SOC_100%DOD_1C_1C_CC+CV'],6977.32965505889,0.7717231118962705,40,0.5,1.0,1.0,1.0,CC+CV',50236773.516424,0.07471075881583615,0.8464338707121066
['Testpoint Cyclization_40°C_50%SOC_100%DOD_1C_1C_CC+CV'],7262.6399215389665,0.7641112433388771,40,0.5,1.0,1.0,1.0,CC+CV',52291007.43508055,0.07622295519229202,0.8403341985311692
['Testpoint Cyclization_40°C_50%SOC_100%DOD_1C_1C_CC+CV'],7486.600530742639,0.7571057775368936,40,0.5,1.0,1.0,1.0,CC+CV',53903523.821347,0.07738928898461594,0.8344950665215095
['Testpoint Cyclization_40°C_50%SOC_100%DOD_1C_1C_CC+CV'],7814.167377943116,0.7488074909166244,40,0.5,1.0,1.0,1.0,CC+CV',56262005.12119043,0.07906420000687713,0.8278716909235014
['Testpoint Cyclization_40°C_50%SOC_100%DOD_1C_1C_CC+CV'],8402.933249202371,0.7343038735970066,40,0.5,1.0,1.0,1.0,CC+CV',60501119.39425707,0.08198869673225598,0.8162925703292625
['Testpoint Cyclization_40°C_50%SOC_100%DOD_1C_1C_CC+CV'],9014.759572010127,0.7193312908068945,40,0.5,1.0,1.0,1.0,CC+CV',64906268.91847291,0.08492109792497292,0.8042523887318674
['Testpoint Cyclization_40°C_50%SOC_100%DOD_1C_1C_CC+CV'],9484.854414715384,0.7078042041535739,40,0.5,1.0,1.0,1.0,CC+CV',68290951.78595077,0.08710716128144078,0.7949113654350147
['Testpoint Cyclization_40°C_50%SOC_100%DOD_1C_1C_CC+CV'],9965.782839392556,0.6959723742066949,40,0.5,1.0,1.0,1.0,CC+CV',71753636.4436264,0.08928823454238884,0.7852606087490838
['Testpoint Cyclization_40°C_50%SOC_100%DOD_1C_1C_CC+CV'],10498.416392698917,0.6828973776554429,40,0.5,1.0,1.0,1.0,CC+CV',75588598.0274322,0.09164323750208797,0.7745406151575309

File: result/cycleModelingResults/LFP_Gr_3Ah_Cycle_Data/['40°C_50%SOC_20%DOD_1C_1C_CC']_with_t.csv
Legend,X,Y,Temperature,SOC,DoD,C_chg,C_dis,method,t,Q_loss_calendar,y_pure_cycle
['Testpoint Cyclization_40°C_50%SOC_20%DOD_1C_1C_CC'],0.0,1.0,40,0.5,0.2,1.0,1.0,CC',0.0,0.0,1.0
['Testpoint Cyclization_40°C_50%SOC_20%DOD_1C_1C_CC'],79.58302256171635,0.9797841941672112,40,0.5,0.2,1.0,1.0,CC',572997.7624443577,0.007979005070286675,0.9877631992374979
['Testpoint Cyclization_40°C_50%SOC_20%DOD_1C_1C_CC'],137.3014726505905,0.9656071706940054,40,0.5,0.2,1.0,1.0,CC',988570.6030842518,0.010480358142178278,0.9760875288361837
['Testpoint Cyclization_40°C_50%SOC_20%DOD_1C_1C_CC'],202.84596476774223,0.9501146668999604,40,0.5,0.2,1.0,1.0,CC',1460490.946327744,0.01273860034796034,0.9628532672479208
['Testpoint Cyclization_40°C_50%SOC_20%DOD_1C_1C_CC'],351.95230708141,0.9137056403756952,40,0.5,0.2,1.0,1.0,CC',2534056.610986152,0.016779554823716573,0.9304851951994119
['Testpoint Cyclization_40°C_50%SOC_20%DOD_1C_1C_CC'],502.02687055256985,0.8780936763389239,40,0.5,0.2,1.0,1.0,CC',3614593.4679785026,0.020040197982964417,0.8981338743218883
['Testpoint Cyclization_40°C_50%SOC_20%DOD_1C_1C_CC'],639.8621908288542,0.8483986655903574,40,0.5,0.2,1.0,1.0,CC',4607007.773967749,0.022624643806386978,0.8710233093967443
['Testpoint Cyclization_40°C_50%SOC_20%DOD_1C_1C_CC'],969.1504301846307,0.7919598710055425,40,0.5,0.2,1.0,1.0,CC',6977883.097329341,0.02784416012846254,0.8198040311340051
['Testpoint Cyclization_40°C_50%SOC_20%DOD_1C_1C_CC'],1285.8347658870505,0.7685173802411495,40,0.5,0.2,1.0,1.0,CC',9258010.314386763,0.032072374039503145,0.8005897542806526
['Testpoint Cyclization_40°C_50%SOC_20%DOD_1C_1C_CC'],1639.212348096297,0.7706514878000542,40,0.5,0.2,1.0,1.0,CC',11802328.906293338,0.03621230209135704,0.8068637898914113
['Testpoint Cyclization_40°C_50%SOC_20%DOD_1C_1C_CC'],1931.845306079283,0.7728905356068659,40,0.5,0.2,1.0,1.0,CC',13909286.203770837,0.03931196022709096,0.8122024958339569
['Testpoint Cyclization_40°C_50%SOC_20%DOD_1C_1C_CC'],2236.603248425194,0.7790563283809435,40,0.5,0.2,1.0,1.0,CC',16103543.388661396,0.042299282613758926,0.8213556109947024
['Testpoint Cyclization_40°C_50%SOC_20%DOD_1C_1C_CC'],2554.053317804715,0.7863281045267875,40,0.5,0.2,1.0,1.0,CC',18389183.888193946,0.04520156857462318,0.8315296731014107
['Testpoint Cyclization_40°C_50%SOC_20%DOD_1C_1C_CC'],2870.911952036041,0.7901210513404294,40,0.5,0.2,1.0,1.0,CC',20670566.054659493,0.047923492772824886,0.8380445441132544
['Testpoint Cyclization_40°C_50%SOC_20%DOD_1C_1C_CC'],3188.024940743475,0.7941359925834398,40,0.5,0.2,1.0,1.0,CC',22953779.57335302,0.05050093063507142,0.8446369232185112
['Testpoint Cyclization_40°C_50%SOC_20%DOD_1C_1C_CC'],3506.8602741970285,0.7945251884858601,40,0.5,0.2,1.0,1.0,CC',25249393.974218603,0.05296607088722045,0.8474912593730806
['Testpoint Cyclization_40°C_50%SOC_20%DOD_1C_1C_CC'],3824.8052448784783,0.7952946526250151,40,0.5,0.2,1.0,1.0,CC',27538597.763125043,0.055315034723371966,0.850609687348387
['Testpoint Cyclization_40°C_50%SOC_20%DOD_1C_1C_CC'],4142.7838539925415,0.7953278813554707,40,0.5,0.2,1.0,1.0,CC',29828043.7487463,0.05756846686867955,0.8528963482241503
['Testpoint Cyclization_40°C_50%SOC_20%DOD_1C_1C_CC'],4508.151510143041,0.7993736695591019,40,0.5,0.2,1.0,1.0,CC',32458690.8730299,0.060053424526123195,0.8594270940852251
['Testpoint Cyclization_40°C_50%SOC_20%DOD_1C_1C_CC'],4824.8619463617815,0.7981587431255709,40,0.5,0.2,1.0,1.0,CC',34739006.01380483,0.06212708427390018,0.8602858273994711
['Testpoint Cyclization_40°C_50%SOC_20%DOD_1C_1C_CC'],5142.773255874621,0.7967651494368443,40,0.5,0.2,1.0,1.0,CC',37027967.44229727,0.0641412197690471,0.8609063692058914
['Testpoint Cyclization_40°C_50%SOC_20%DOD_1C_1C_CC'],5460.865020641511,0.7949737730331403,40,0.5,0.2,1.0,1.0,CC',39318228.148618884,0.06609509744640546,0.8610688704795457
['Testpoint Cyclization_40°C_50%SOC_20%DOD_1C_1C_CC'],5778.53419341636,0.7928149609506413,40,0.5,0.2,1.0,1.0,CC',41605446.19259779,0.0679903645814131,0.8608053255320544
['Testpoint Cyclization_40°C_50%SOC_20%DOD_1C_1C_CC'],6095.857898694056,0.7906172072417362,40,0.5,0.2,1.0,1.0,CC',43890176.8705972,0.0698322352471297,0.8604494424888659
['Testpoint Cyclization_40°C_50%SOC_20%DOD_1C_1C_CC'],6411.756178199147,0.7879673609671612,40,0.5,0.2,1.0,1.0,CC',46164644.48303386,0.07161879764874188,0.8595861586159032
['Testpoint Cyclization_40°C_50%SOC_20%DOD_1C_1C_CC'],6729.935893994764,0.7851776337501857,40,0.5,0.2,1.0,1.0,CC',48455538.4367623,0.07337430318829297,0.8585519369384786
['Testpoint Cyclization_40°C_50%SOC_20%DOD_1C_1C_CC'],7048.141051195385,0.7824247414434797,40,0.5,0.2,1.0,1.0,CC',50746615.56860678,0.07508891338008214,0.8575136548235619
['Testpoint Cyclization_40°C_50%SOC_20%DOD_1C_1C_CC'],7336.151376648389,0.7797399070406379,40,0.5,0.2,1.0,1.0,CC',52820289.9118684,0.07660774315208997,0.8563476501927278
['Testpoint Cyclization_40°C_50%SOC_20%DOD_1C_1C_CC'],7562.207716932418,0.7840241483718152,40,0.5,0.2,1.0,1.0,CC',54447895.561913416,0.07777908457346626,0.8618032329452815
['Testpoint Cyclization_40°C_50%SOC_20%DOD_1C_1C_CC'],7893.012937344823,0.7796195366121345,40,0.5,0.2,1.0,1.0,CC',56829693.148882724,0.07946208084163069,0.8590816174537651
['Testpoint Cyclization_40°C_50%SOC_20%DOD_1C_1C_CC'],8487.943940887973,0.772661479196128,40,0.5,0.2,1.0,1.0,CC',61113196.37439341,0.0824023841872641,0.8550638633833921
['Testpoint Cyclization_40°C_50%SOC_20%DOD_1C_1C_CC'],9106.33989663577,0.7659523662086816,40,0.5,0.2,1.0,1.0,CC',65565647.25577755,0.08535136173781316,0.8513037279464948
['Testpoint Cyclization_40°C_50%SOC_20%DOD_1C_1C_CC'],9581.390792975795,0.762238223368796,40,0.5,0.2,1.0,1.0,CC',68986013.70942573,0.0875493252347068,0.8497875486035028
['Testpoint Cyclization_40°C_50%SOC_20%DOD_1C_1C_CC'],10067.645342154963,0.7579031852048312,40,0.5,0.2,1.0,1.0,CC',72487046.46351574,0.0897433919736714,0.8476465771785027
['Testpoint Cyclization_40°C_50%SOC_20%DOD_1C_1C_CC'],10606.284183692564,0.7562201451520322,40,0.5,0.2,1.0,1.0,CC',76365246.12258647,0.09211283647033695,0.8483329816223691
